Repository: TatemRios/Biodegradable-Poly

File: BiodegradablePolyesters.csv (part 1 of 4)
Polymer Number,Reaction number,Polymer solubility in dichloro methane at a concentration of 40 mg/mL at room temperature,Physical state of the polymer determined by visual observation and polarized microscope analysis,Degradable,Monomer 1,Monomer 1 SMILES,Monomer 2,Monomer 2 SMILES,SMILES,Mn (kDa),Mw (kDa),D,"Monomer 1:
Monomer 2 (mole basis)",BigSMILES,Method Key
1,1,no,solid,yes,Malonyl Chloride,[Cl]C(=O)CC(=O)[Cl],Bisphenol A,Oc1ccc(cc1)C(C)(C)c2ccc(cc2)O,C(=O)CC(=O)Oc1ccc(cc1)C(C)(C)c2ccc(cc2)O,19.11,41.07,2.15,1:01,"{[][<]C(=O)CC(=O)[<],[>]Oc1ccc(cc1)C(C)(C)c2ccc(cc2)O[>][]}",M32
2,2,no,solid,yes,Terephthaloyl Chloride,[Cl]C(=O)c1ccc(cc1)C(=O)[Cl],"2,5-
hexanediol(+isomers)",OC(C)CCC(C)O,C(=O)c1ccc(cc1)C(=O)OC(C)CCC(C)O,,,,1:01,"{[][<]C(=O)c1ccc(cc1)C(=O)[<],[>]OC(C)CCC (C)O[>][]}",M32
3,3,no,solid,yes,Terephthaloyl Chloride,[Cl]C(=O)c1ccc(cc1)C(=O)[Cl],"1,8-octanediol",OCCCCCCCCO,C(=O)c1ccc(cc1)C(=O)OCCCCCCCCO,,,,1:01,"{[][<]C(=O)c1ccc(cc1)C(=O)[<],[>]OCCCCCC CCO[>][]}",M32
4,4,no,solid,yes,Terephthaloyl Chloride,[Cl]C(=O)c1ccc(cc1)C(=O)[Cl],"1,9-nonanediol",OCCCCCCCCCO,C(=O)c1ccc(cc1)C(=O)OCCCCCCCCCO,,,,1:01,"{[][<]C(=O)c1ccc(cc1)C(=O)[<],[>]OCCCCCC CCCO[>][]}",M32
5,5,no,solid,yes,Terephthaloyl Chloride,[Cl]C(=O)c1ccc(cc1)C(=O)[Cl],"1,10-decanediol",OCCCCCCCCCCO,C(=O)c1ccc(cc1)C(=O)OCCCCCCCCCCO,,,,1:01,"{[][<]C(=O)c1ccc(cc1)C(=O)[<],[>]OCCCCCC CCCCO[>][]}",M32
6,6,no,solid,yes,Terephthaloyl Chloride,[Cl]C(=O)c1ccc(cc1)C(=O)[Cl],"2,2,4-Trimethyl- 1,3-pentanediol",OCC(C)(C)C(C(C)C)O,C(=O)c1ccc(cc1)C(=O)OCC(C)(C)C(C(C)C)O,,,,1:01,"{[][<]C(=O)c1ccc(cc1)C(=O)[<],[>]OCC(C)(C) C(C(C)C)O[>][]}",M32
7,7,no,solid,yes,Terephthaloyl Chloride,[Cl]C(=O)c1ccc(cc1)C(=O)[Cl],"2,2-Dimethyl-1,3- propanediol",OCC(C)(C)CO,C(=O)c1ccc(cc1)C(=O)OCC(C)(C)CO,,,,1:01,"{[][<]C(=O)c1ccc(cc1)C(=O)[<],[>]OCC(C)(C) CO[>][]}",M32
8,8,no,solid,no,Terephthaloyl Chloride,[Cl]C(=O)c1ccc(cc1)C(=O)[Cl],"4,8-Bis(hydroxymethyl)tricyclo[5.2.1.0 2,6]decane",OCC(CC(C1)C2C3)C1C2CC3CO,C(=O)c1ccc(cc1)C(=O)OCC(CC(C1)C2C3)C1C2CC3CO,,,,1:01,"{[][<]C(=O)c1ccc(cc1)C(=O)[<],[>]OCC(CC(C 1)C2C3)C1C2CC3CO[>][]}",M32
9,9,no,solid,yes,Terephthaloyl Chloride,[Cl]C(=O)c1ccc(cc1)C(=O)[Cl],"2,3-Butanediol",OC(C)C(C)O,C(=O)c1ccc(cc1)C(=O)OC(C)C(C)O,,,,1:01,"{[][<]C(=O)c1ccc(cc1)C(=O)[<],[>]OC(C)C(C) O[>][]}",M32
10,10,no,solid,yes,Terephthaloyl Chloride,[Cl]C(=O)c1ccc(cc1)C(=O)[Cl],"1,4-Cyclohexanediol",OC(CC1)CCC1O,C(=O)c1ccc(cc1)C(=O)OC(CC1)CCC1O,,,,1:01,"{[][<]C(=O)c1ccc(cc1)C(=O)[<],[>]OC(CC1)C CC1O[>][]}",M32
11,11,no,solid,yes,Terephthaloyl Chloride,[Cl]C(=O)c1ccc(cc1)C(=O)[Cl],diethylene glycol,OCCOCCO,C(=O)c1ccc(cc1)C(=O)OCCOCCO,,,,1:01,"{[][<]C(=O)c1ccc(cc1)C(=O)[<],[>]OCCOCCO [>][]}",M32
12,12,no,solid,yes,Terephthaloyl Chloride,[Cl]C(=O)c1ccc(cc1)C(=O)[Cl],triethylene glycol,OCCOCCOCCO,C(=O)c1ccc(cc1)C(=O)OCCOCCOCCO,,,,1:01,"{[][<]C(=O)c1ccc(cc1)C(=O)[<],[>]OCCOCCO CCO[>][]}",M32
13,13,no,solid,yes,Terephthaloyl Chloride,[Cl]C(=O)c1ccc(cc1)C(=O)[Cl],"4,4_-Sulfonylbis(2-methylphenol)",Oc1c(C)cc(cc1)S(=O)(=O)c2ccc(c(C)c2)O,C(=O)c1ccc(cc1)C(=O)Oc1c(C)cc(cc1)S(=O)(=O)c2ccc(c(C)c2)O,,,,1:01,"{[][<]C(=O)c1ccc(cc1)C(=O)[<],[>]Oc1c(C)cc(
cc1)S(=O)(=O)c2ccc(c(C)c2)O[>][]}",M32
14,14,no,solid,yes,Terephthaloyl Chloride,[Cl]C(=O)c1ccc(cc1)C(=O)[Cl],2-Hydroxyethyl disulfide,OCCSSCCO,C(=O)c1ccc(cc1)C(=O)OCCSSCCO,,,,1:01,"{[][<]C(=O)c1ccc(cc1)C(=O)[<],[>]OCCSSCC O[>][]}",M32
15,15,no,solid,no,Terephthaloyl Chloride,[Cl]C(=O)c1ccc(cc1)C(=O)[Cl],"1,3-Bis[2-(4-
hydroxyphenyl)- 2-propyl]benzene",Oc1ccc(cc1)C(C)(C)c2ccc(cc2)C(C)(C)c3ccc(cc3)O,C(=O)c1ccc(cc1)C(=O)Oc1ccc(cc1)C(C)(C)c2ccc(cc2)C(C)(C)c3ccc(cc3)O,,,,1:01,"{[][<]C(=O)c1ccc(cc1)C(=O)[<],[>]Oc1ccc(cc1
)C(C)(C)c2ccc(cc2)C(C)(C)c3ccc(cc3)O[>][]}",M32
16,16,no,solid,no,Terephthaloyl Chloride,[Cl]C(=O)c1ccc(cc1)C(=O)[Cl],"4,4_-(alpha- Methylbenzylidene)bisphenol",Oc1ccc(cc1)C(C)(c2ccccc2)c3ccc(cc3)O,C(=O)c1ccc(cc1)C(=O)Oc1ccc(cc1)C(C)(c2ccccc2)c3ccc(cc3)O,,,,1:01,"{[][<]C(=O)c1ccc(cc1)C(=O)[<],[>]Oc1ccc(cc1
)C(C)(c2ccccc2)c3ccc(cc3)O[>][]}",M32
17,17,no,solid,yes,Terephthaloyl Chloride,[Cl]C(=O)c1ccc(cc1)C(=O)[Cl],"4,4_-Isopropylidenebis (2,6-dimethylphenol)",Oc1c(C)cc(cc1(C))C(C)(C)c2cc(C)c(c(C)c2)O,C(=O)c1ccc(cc1)C(=O)Oc1c(C)cc(cc1(C))C(C)(C)c2cc(C)c(c(C)c2)O,,,,1:01,"{[][<]C(=O)c1ccc(cc1)C(=O)[<],[>]Oc1c(C)cc(
cc1(C))C(C)(C)c2cc(C)c(c(C)c2)O[>][]}",M32
18,18,no,solid,no,Terephthaloyl Chloride,[Cl]C(=O)c1ccc(cc1)C(=O)[Cl],"4,4_-(9-Fluorenylidene)diphenol",C1(c4ccc(O)cc4)(c5ccc(O)cc5)c2ccccc2c3ccccc31,C1(c4ccc(OC(=O)c6ccc(cc6)C(=O))cc4)(c5ccc(O)cc5)c2ccccc2c3ccccc31,,,,1:01,"{[][<]C(=O)c1ccc(cc1)C(=O)[<],[>]Oc1ccc(cc1)C2(c3ccccc3c4c2ccccc4c5ccc(cc5)O[>][]}",M32
19,19,no,solid,no,Terephthaloyl Chloride,[Cl]C(=O)c1ccc(cc1)C(=O)[Cl],"4,4' - Cycloehexylidenebisphenol","Oc1ccc(C2(c3ccc(O)cc3)CCCCC2)cc1

",Oc1ccc(C2(c3ccc(OC(=O)c4ccc(cc4)C(=O))cc3)CCCCC2)cc1,,,,1:01,"{[][<]C(=O)c1ccc(cc1)C(=O)[<],[>]Oc1ccc(cc1
)C2(CCCCC2)c3cc(cc3)O[>][]}",M32
20,20,no,solid,no,Terephthaloyl Chloride,[Cl]C(=O)c1ccc(cc1)C(=O)[Cl],"(R)-(+)-1,1_-Binaphthyl-2,2_- diol",Oc1ccc(ccc c2)c2c1c3c(cccc4)c4ccc3O,C(=O)c1ccc(cc1)C(=O)Oc1ccc(cccc2)c2c1c3c(cccc4)c4ccc3O,,,,1:01,"{[][<]C(=O)c1ccc(cc1)C(=O)[<],[>]Oc1ccc(ccc c2)c2c1c3c(cccc4)c4ccc3O[>][]}",M32
21,21,yes,crystalline,no,Phthaloyl Chloride,[Cl]C(=O)c(cccc1)c1C(=O)[Cl],"4,4_-Thiodiphenol",Oc1ccc(cc1)Sc2ccc(cc2)O,C(=O)c(cccc1)c1C(=O)Oc1ccc(cc1)Sc2ccc(cc2)O,3.55,6.65,1.87,1:01,"{[][<]C(=O)c(cccc1)c1C(=O)[<],[>]Oc1ccc(cc1
)Sc2ccc(cc2)O[>][]}",M32
23,23,no,solid,no,Malonyl Chloride,[Cl]C(=O)CC(=O)[Cl],"Naphthalene-1,5- diol",Oc1c(ccc2)c(ccc1)c2O,C(=O)CC(=O)Oc1c(ccc2)c(ccc1)c2O,,,,1:01,"{[][<]C(=O)CC(=O)[<],[>]Oc1c(ccc2)c(ccc1)c2O[>][]}",M32
24,24,yes,glassy,yes,Diglycolyl Chloride,[Cl]C(=O)COCC(=O)[Cl],"1,3-Bis[2-(4-
hydroxyphenyl)- 2-propyl]benzene",Oc1ccc(cc1)C(C)(C)c2ccc(cc2)C(C)(C)c3ccc(cc3)O,C(=O)COC(=O)Oc1ccc(cc1)C(C)(C)c2ccc(cc2)C(C)(C)c3ccc(cc3)O,9.96,11.85,1.19,1:01,"{[][<]C(=O)COC(=O)[<],[>]Oc1ccc(cc1)C(C)(
C)c2ccc(cc2)C(C)(C)c3ccc(cc3)O[>][]}",M32
25,25,no,solid,yes,Phthaloyl Chloride,[Cl]C(=O)c(cccc1)c1C(=O)[Cl],"1,2:5,6-Dianhydro-d-glucitol",OC(C1CO1)C(C2CO2)O,C(=O)c(cccc1)c1C(=O)OC(C1CO1)C(C2CO2)O,,,,1:01,"{[][<]C(=O)c(cccc1)c1C(=O)[<],[>]OC(C1CO1)C(C2CO2)O[>][]}",M32
26,26,yes,glassy,no,Phthaloyl Chloride,[Cl]C(=O)c(cccc1)c1C(=O)[Cl],"cis-2-Butene-1,4- diol",OC/C=C\CO,C(=O)c(cccc1)c1C(=O)OC/C=C/CO,,,,1:01,"{[][<]C(=O)c(cccc1)c1C(=O)[<],[>]OC/C=C/C O[>][]}",M32
27,27,yes,fluid,yes,Diglycolyl Chloride,[Cl]C(=O)COCC(=O)[Cl],"4,4_-(alpha- Methylbenzylidene)bisphenol",Oc1ccc(cc1)C(C)(c2ccccc2)c3ccc(cc3)O,C(=O)COC(=O)Oc1ccc(cc1)C(C)(c2ccccc2)c3ccc(cc3)O,4.43,5.26,1.19,1:01,"{[][<]C(=O)COC(=O)[<],[>]Oc1ccc(cc1)C(C)(c
2ccccc2)c3ccc(cc3)O[>][]}",M32
28,28,no,solid,no,Oxalyl Chloride,[Cl]C(=O)C(=O)[Cl],"1,3-Bis[2-(4-
hydroxyphenyl)- 2-propyl]benzene",Oc1ccc(cc1)C(C)(C)c2ccc(cc2)C(C)(C)c3ccc(cc3)O,C(=O)C(=O)Oc1ccc(cc1)C(C)(C)c2ccc(cc2)C(C)(C)c3ccc(cc3)O,,,,1:01,"{[][<]C(=O)C(=O)[<],[>]Oc1ccc(cc1)C(C)(C)c
2ccc(cc2)C(C)(C)c3ccc(cc3)O[>][]}",M32
29,29,yes,fluid,no,Diglycolyl Chloride,[Cl]C(=O)COCC(=O)[Cl],"4,4' - Cycloehexylidenebisphenol","Oc1ccc(C2(c3ccc(O)cc3)CCCCC2)cc1

",Oc1ccc(C2(c3ccc(OC(=O)COCC(=O))cc3)CCCCC2)cc1,3.64,4.34,1.19,1:01,"{[][<]C(=O)COC(=O)[<],[>]Oc1ccc(cc1)C2(C CCCC2)c3cc(cc3)O[>][]}",M32
30,30,no,solid,no,Phthaloyl Chloride,[Cl]C(=O)c(cccc1)c1C(=O)[Cl],"Naphthalene-1,5- diol",Oc1c(ccc2)c(ccc1)c2O,C(=O)c(cccc1)c1C(=O)Oc1c(ccc2)c(ccc1)c2O,,,,1:01,"{[][<]C(=O)c(cccc1)c1C(=O)[<],[>]Oc1c(ccc2)
c(ccc1)c2O[>][]}",M32
31,31,no,solid,no,Phthaloyl Chloride,[Cl]C(=O)c(cccc1)c1C(=O)[Cl],"2,7-
Naphthalenediol",Oc1cc2c(cc1)ccc(c2)O,C(=O)c(cccc1)c1C(=O)Oc1cc2c(cc1)ccc(c2)O,,,,1:01,"{[][<]C(=O)c(cccc1)c1C(=O)[<],[>]Oc1cc2c(cc 1)ccc(c2)O[>][]}",M32
32,32,yes,crystalline,no,Phthaloyl Chloride,[Cl]C(=O)c(cccc1)c1C(=O)[Cl],Bisphenol A,Oc1ccc(cc1)C(C)(C)c2ccc(cc2)O,C(=O)c(cccc1)c1C(=O)Oc1ccc(cc1)C(C)(C)c2ccc(cc2)O,0.78,1.05,1.34,1:01,"{[][<]C(=O)c(cccc1)c1C(=O)[<],[>]Oc1ccc(cc1)C(C)(C)c2ccc(cc2)O[>][]}",M32
33,33,yes,fluid,no,Sebacoyl Chloride,[Cl]C(=O)CCCCCCCCC(=O)[Cl],Bisphenol A,Oc1ccc(cc1)C(C)(C)c2ccc(cc2)O,C(=O)CCCCCCCCC(=O)Oc1ccc(cc1)C(C)(C)c2ccc(cc2)O,5.54,5.94,1.07,1:01,"{[][<]C(=O)CCCCCCCCC(=O)[<],[>]Oc1ccc(c
c1)C(C)(C)c2ccc(cc2)O[>][]}",M32
34,34,yes,fluid,no,Diglycolyl Chloride,[Cl]C(=O)COCC(=O)[Cl],"4,4_-(9-Fluorenylidene)diphenol",C1(c4ccc(O)cc4)(c5ccc(O)cc5)c2ccccc2c3ccccc31,C1(c4ccc(O)cc4)(c5ccc(OC(=O)COCC(=O))cc5)c2ccccc2c3ccccc31,0.74,0.89,1.2,1:01,"{[][<]C(=O)COC(=O)[<],[>]Oc1ccc(cc1)C2(c3
ccccc3c4c2ccccc4)c5ccc(cc5)O[>][]}",M32
35,35,no,solid,yes,Diglycolyl Chloride,[Cl]C(=O)COCC(=O)[Cl],"4,4_-Thiodiphenol",Oc1ccc(cc1)Sc2ccc(cc2)O,C(=O)COC(=O)Oc1ccc(cc1)Sc2ccc(cc2)O,5.74,6.16,1.07,1:01,"{[][<]C(=O)COC(=O)[<],[>]Oc1ccc(cc1)Sc2cc c(cc2)O[>][]}",M32
36,36,yes,glassy,no,Diglycolyl Chloride,[Cl]C(=O)COCC(=O)[Cl],"2,2_-
Thiodiethanol",OCCSCCO,C(=O)COC(=O)OCCSCCO,0.9,1.47,1.64,1:01,"{[][<]C(=O)COC(=O)[<],[>]OCCSCCO[>][]}",M32
37,37,no,solid,no,Sebacoyl Chloride,[Cl]C(=O)CCCCCCCCC(=O)[Cl],"4,4'-
Dihydroxydiphenylmethane",Oc1ccc(cc1)Cc2ccc(cc2)O,C(=O)CCCCCCCCC(=O)Oc1ccc(cc1)Cc2ccc(cc2)O,,,,1:01,"{[][<]C(=O)CCCCCCCCC(=O)[<],[>]Oc1ccc(c
c1)Cc2ccc(cc2)O[>][]}",M32
38,38,no,solid,no,Oxalyl Chloride,[Cl]C(=O)C(=O)[Cl],"4,4_-(alpha- Methylbenzylidene)bisphenol",Oc1ccc(cc1)C(C)(c2ccccc2)c3ccc(cc3)O,C(=O)C(=O)Oc1ccc(cc1)C(C)(c2ccccc2)c3ccc(cc3)O,4.3,3.11,2.12,1:01,"{[][<]C(=O)C(=O)[<],[>]Oc1ccc(cc1)C(C)(c2c
cccc2)c3ccc(cc3)O[>][]}",M32
39,39,yes,fluid,no,Diglycolyl Chloride,[Cl]C(=O)COCC(=O)[Cl],"(R)-(+)-1,1_-
Binaphthyl-2,2_- diol",Oc1ccc(cccc2)c2c1c3c(cccc4)c4ccc3O,C(=O)COC(=O)Oc1ccc(cccc2)c2c1c3c(cccc4)c4ccc3O,,,,1:01,"{[][<]C(=O)COC(=O)[<],[>]Oc1ccc(cccc2)c2c
1c3c(cccc4)c4ccc3O[>][]}",M32
40,40,yes,crystalline,no,Diglycolyl Chloride,[Cl]C(=O)COCC(=O)[Cl],"cis-2-Butene-1,4- diol",OC/C=C\CO,C(=O)COC(=O)OC/C=C/CO,10.33,13,1.26,1:01,"{[][<]C(=O)COC(=O)[<],[>]OC/C=C/CO[>][]}",M32
41,41,no,solid,no,Diglycolyl Chloride,[Cl]C(=O)COCC(=O)[Cl],"Naphthalene-1,5- diol",Oc1c(ccc2)c(ccc1)c2O,C(=O)COC(=O)Oc1c(ccc2)c(ccc1)c2O,,,,1:01,"{[][<]C(=O)COC(=O)[<],[>]Oc1c(ccc2)c(ccc1) c2O[>][]}",M32
42,42,no,solid,no,Diglycolyl Chloride,[Cl]C(=O)COCC(=O)[Cl],"2,7-
Naphthalenediol",Oc1cc2c(cc1)ccc(c2)O,C(=O)COC(=O)Oc1cc2c(cc1)ccc(c2)O,,,,1:01,"{[][<]C(=O)COC(=O)[<],[>]Oc1cc2c(cc1)ccc(c 2)O[>][]}",M32
43,43,yes,fluid,no,Diglycolyl Chloride,[Cl]C(=O)COCC(=O)[Cl],2-Hydroxyethyl disulfide,OCCSSCCO,C(=O)COC(=O)OCCSSCCO,6.28,7.8,1.24,1:01,"{[][<]C(=O)COC(=O)[<],[>]OCCSSCCO[>][]}",M32
44,44,yes,crystalline,no,Oxalyl Chloride,[Cl]C(=O)C(=O)[Cl],"4,4_- Isopropylidenedicyclohexanol, mixture of isomers",OC(CC1)CCC1C(C)(C)C(CC2)CCC2O,C(=O)C(=O)OC(CC1)CCC1C(C)(C)C(CC2)CCC2O,,,,1:01,"{[][<]C(=O)C(=O)[<],[>]OC(CC1)CCC1C(C)( C)C(CC2)CCC2O[>][]}",M32
45,45,no,solid,no,Oxalyl Chloride,[Cl]C(=O)C(=O)[Cl],"1,4-dithiane-2,5- diol",OC(CS1)SCC1O,C(=O)C(=O)OC(CS1)SCC1O,,,,1:01,"{[][<]C(=O)C(=O)[<],[>]OC(CS1)SCC1O[>][]}",M32
46,46,no,solid,yes,Sebacoyl Chloride,[Cl]C(=O)CCCCCCCCC(=O)[Cl],"4,4_-Thiodiphenol",Oc1ccc(cc1)Sc2ccc(cc2)O,C(=O)CCCCCCCCC(=O)Oc1ccc(cc1)Sc2ccc(cc2)O,,,,1:01,"{[][<]C(=O)CCCCCCCCC(=O)[<],[>]Oc1ccc(c
c1)Sc2ccc(cc2)O[>][]}",M32
47,47,no,solid,yes,Oxalyl Chloride,[Cl]C(=O)C(=O)[Cl],"2,5-
hexanediol(+isomers)",OC(C)CCC(C)O,C(=O)C(=O)OC(C)CCC(C)O,,,,1:01,"{[][<]C(=O)C(=O)[<],[>]OC(C)CCC(C)O[>][]}",M32
48,48,yes,crystalline,no,Oxalyl Chloride,[Cl]C(=O)C(=O)[Cl],"1,8-octanediol",OCCCCCCCCO,C(=O)C(=O)OCCCCCCCCO,,,,1:01,"{[][<]C(=O)C(=O)[<],[>]OCCCCCCCCO[>][]}",M32
49,49,yes,crystalline,no,Oxalyl Chloride,[Cl]C(=O)C(=O)[Cl],"1,10-decanediol",OCCCCCCCCCCO,C(=O)C(=O)OCCCCCCCCCCO,,,,1:01,"{[][<]C(=O)C(=O)[<],[>]OCCCCCCCCCCO[>] []}",M32
50,50,no,solid,no,Oxalyl Chloride,[Cl]C(=O)C(=O)[Cl],"2,2-diethyl-1,3- propanediol",OCC(CC)(CC)CO,C(=O)C(=O)OCC(CC)(CC)CO,,,,,"{[][<]C(=O)C(=O)[<],[>]OCC(CC)(CC)CO[>][]}",M32
51,51,no,solid,no,Oxalyl Chloride,[Cl]C(=O)C(=O)[Cl],"4,8-Bis(hydroxymethyl)tricyclo[5.2.1.0 2,6]decane",OCC(CC(C1)C2C3)C1C2CC3CO,C(=O)C(=O)OCC(CC(C1)C2C3)C1C2CC3CO,,,,,"{[][<]C(=O)C(=O)[<],[>]OCC(CC(C1)C2C3)C 1C2CC3CO[>][]}",M32
52,52,no,solid,yes,Malonyl Chloride,[Cl]C(=O)CC(=O)[Cl],"4,4'-
Dihydroxydiphenylmethane",Oc1ccc(cc1)Cc2ccc(cc2)O,C(=O)CC(=O)Oc1ccc(cc1)Cc2ccc(cc2)O,,,,,"{[][<]C(=O)CC(=O)[<],[>]Oc1ccc(cc1)Cc2ccc( cc2)O[>][]}",M32
53,53,no,solid,no,Sebacoyl Chloride,[Cl]C(=O)CCCCCCCCC(=O)[Cl],"2,2_-
Thiodiethanol",OCCSCCO,C(=O)CCCCCCCCC(=O)OCCSCCO,,,,,"{[][<]C(=O)CCCCCCCCC(=O)[<],[>]OCCSC CO[>][]}",M32
54,54,no,solid,no,Sebacoyl Chloride,[Cl]C(=O)CCCCCCCCC(=O)[Cl],"1,4-dithiane-2,5- diol",OC(CS1)SCC1O,C(=O)CCCCCCCCC(=O)OC(CS1)SCC1O,,,,,"{[][<]C(=O)CCCCCCCCC(=O)[<],[>]OC(CS1) SCC1O[>][]}",M32
55,55,no,solid,no,Oxalyl Chloride,[Cl]C(=O)C(=O)[Cl],"2,7-
Naphthalenediol",Oc1cc2c(cc1)ccc(c2)O,C(=O)C(=O)Oc1cc2c(cc1)ccc(c2)O,,,,1:01,"{[][<]C(=O)C(=O)[<],[>]Oc1cc2c(cc1)ccc(c2) O[>][]}",M32
56,56,yes,crystalline,yes,Sebacoyl Chloride,[Cl]C(=O)CCCCCCCCC(=O)[Cl],"cis-2-Butene-1,4- diol",OC/C=C\CO,C(=O)CCCCCCCCC(=O)OC/C=C/CO,,,,1:01,"{[][<]C(=O)CCCCCCCCC(=O)[<],[>]OC/C=C/ CO[>][]}",M32
57,57,no,solid,no,Succinyl Chloride,[Cl]C(=O)CCC(=O)[Cl],"4,4_-(alpha- Methylbenzylidene)bisphenol",Oc1ccc(cc1)C(C)(c2ccccc2)c3ccc(cc3)O,C(=O)CCC(=O)Oc1ccc(cc1)C(C)(c2ccccc2)c3ccc(cc3)O,,,,1:01,"{[][<]C(=O)CCC(=O)[<],[>]Oc1ccc(cc1C(C)(c2ccccc2)c3ccc(cc3O[>][]}",M32
58,58,no,solid,no,Succinyl Chloride,[Cl]C(=O)CCC(=O)[Cl],Bis(4-hydroxyphenyl) Sulfone,Oc1ccc(cc1)S(=O)(=O)c2ccc(cc2)O,C(=O)CCC(=O)Oc1ccc(cc1)S(=O)(=O)c2ccc(cc2)O,,,,1:01,"{[][<]C(=O)CCC(=O)[<],[>]Oc1ccc(cc1)S(=O) (=O)c2ccc(cc2)O[>][]}",M32
59,59,yes,glassy,yes,Succinyl Chloride,[Cl]C(=O)CCC(=O)[Cl],"4,4' - Cycloehexylidenebisphenol","Oc1ccc(C2(c3ccc(O)cc3)CCCCC2)cc1

",Oc1ccc(C2(c3ccc(OC(=O)CCC(=O))cc3)CCCCC2)cc1,,,,1:01,"{[][<]C(=O)CCC(=O)[<],[>]Oc1ccc(cc1)C2(C CCCC2)c3cc(cc3)O[>][]}",M32
60,60,yes,crystalline,yes,Succinyl Chloride,[Cl]C(=O)CCC(=O)[Cl],"4,4_-Isopropylidenebis (2,6-dimethylphenol)",Oc1c(C)cc(cc1(C))C(C)(C)c2cc(C)c(c(C)c2)O,C(=O)CCC(=O)Oc1c(C)cc(cc1(C))C(C)(C)c2cc(C)c(c(C)c2)O,,,,1:01,"{[][<]C(=O)CCC(=O)[<],[>]Oc1c(C)cc(cc1(C))
C(C)(C)c2cc(C)c(c(C)c2)O[>][]}",M32
61,61,no,solid,yes,Succinyl Chloride,[Cl]C(=O)CCC(=O)[Cl],"4,4_-Thiodiphenol",Oc1ccc(cc1)Sc2ccc(cc2)O,C(=O)CCC(=O)Oc1ccc(cc1)Sc2ccc(cc2)O,,,,1:01,"{[][<]C(=O)CCC(=O)[<],[>]Oc1ccc(cc1)Sc2cc c(cc2)O[>][]}",M32
62,62,yes,crystalline,no,Sebacoyl Chloride,[Cl]C(=O)CCCCCCCCC(=O)[Cl],Resorcinol,Oc1cccc(c1)O,C(=O)CCCCCCCCC(=O)Oc1cccc(c1)O,,,,1:01,"{[][<]C(=O)CCCCCCCCC(=O)[<],[>]Oc1cccc(c1)O[>][]}",M32
63,63,yes,glassy,no,Succinyl Chloride,[Cl]C(=O)CCC(=O)[Cl],"Biphenyl-2,2_-diol",Oc(cccc1)c1c2c(cccc2)O,C(=O)CCC(=O)Oc(cccc1)c1c2c(cccc2)O,,,,1:01,"{[][<]C(=O)CCC(=O)[<],[>]Oc(cccc1)c1c2c(cc cc2)O[>][]}",M32
64,64,yes,crystalline,yes,Succinyl Chloride,[Cl]C(=O)CCC(=O)[Cl],"4,4_-Sulfonylbis(2-methylphenol)",Oc1c(C)cc(cc1)S(=O)(=O)c2ccc(c(C)c2)O,C(=O)CCC(=O)Oc1c(C)cc(cc1)S(=O)(=O)c2ccc(c(C)c2)O,,,,1:01,"{[][<]C(=O)CCC(=O)[<],[>]Oc1c(C)cc(cc1)S(= O)(=O)c2ccc(c(C)c2)O[>][]}",M32
65,65,yes,crystalline,no,Succinyl Chloride,[Cl]C(=O)CCC(=O)[Cl],"(R)-(+)-1,1_-
Binaphthyl-2,2_- diol",Oc1ccc(cccc2)c2c1c3c(cccc4)c4ccc3O,C(=O)CCC(=O)Oc1ccc(cccc2)c2c1c3c(cccc4)c4ccc3O,,,,1:01,"{[][<]C(=O)CCC(=O)[<],[>]Oc1ccc(cccc2)c2c
1c3c(cccc4)c4ccc3O[>][]}",M32
66,66,no,solid,no,Succinyl Chloride,[Cl]C(=O)CCC(=O)[Cl],"2-Butyne-1,4-diol",OCC#CCO,C(=O)CCC(=O)OCC#CCO,10.32,20.63,2,1:01,"{[][<]C(=O)CCC(=O)[<],[>]OCC#CCO[>][]}",M32
67,67,yes,glassy,no,Succinyl Chloride,[Cl]C(=O)CCC(=O)[Cl],"1,2:5,6-Dianhydro-d-glucitol",OC(C1CO1)C(C2CO2)O,C(=O)CCC(=O)OC(C1CO1)C(C2CO2)O,,,,1:01,"{[][<]C(=O)CCC(=O)[<],[>]OC(C1CO1)C(C2C O2)O[>][]}",M32
68,68,no,solid,no,Succinyl Chloride,[Cl]C(=O)CCC(=O)[Cl],"cis-2-Butene-1,4- diol",OC/C=C\CO,C(=O)CCC(=O)OC/C=C/CO,,,,1:01,"{[][<]C(=O)CCC(=O)[<],[>]OC/C=C/CO[>][]}",M32
69,69,no,solid,no,Succinyl Chloride,[Cl]C(=O)CCC(=O)[Cl],"Naphthalene-1,5- diol",Oc1c(ccc2)c(ccc1)c2O,C(=O)CCC(=O)Oc1c(ccc2)c(ccc1)c2O,,,,1:01,"{[][<]C(=O)CCC(=O)[<],[>]Oc1c(ccc2)c(ccc1) c2O[>][]}",M32
70,70,no,solid,no,Succinyl Chloride,[Cl]C(=O)CCC(=O)[Cl],"2,7-
Naphthalenediol",Oc1cc2c(cc1)ccc(c2)O,C(=O)CCC(=O)Oc1cc2c(cc1)ccc(c2)O,,,,1:01,"{[][<]C(=O)CCC(=O)[<],[>]Oc1cc2c(cc1)ccc(c 2)O[>][]}",M32
71,71,no,solid,no,Sebacoyl Chloride,[Cl]C(=O)CCCCCCCCC(=O)[Cl],"Naphthalene-1,5- diol",Oc1c(ccc2)c(ccc1)c2O,C(=O)CCCCCCCCC(=O)Oc1c(ccc2)c(ccc1)c2O,,,,1:01,"{[][<]C(=O)CCCCCCCCC(=O)[<],[>]Oc1c(ccc 2)c(ccc1)c2O[>][]}",M32
72,72,yes,crystalline,no,Succinyl Chloride,[Cl]C(=O)CCC(=O)[Cl],2-Hydroxyethyl disulfide,OCCSSCCO,C(=O)CCC(=O)OCCSSCCO,,,,1:01,"{[][<]C(=O)CCC(=O)[<],[>]OCCSSCCO[>][]}",M32
73,73,yes,crystalline,yes,Isophthaloyl Chloride,[Cl]C(=O)c(ccc1)cc1C(=O)[Cl],Bisphenol A,Oc1ccc(cc1)C(C)(C)c2ccc(cc2)O,C(=O)c(ccc1)cc1C(=O)Oc1ccc(cc1)C(C)(C)c2ccc(cc2)O,,,,1:01,"{[][<]C(=O)c(ccc1)cc1C(=O)[<],[>]Oc1ccc(cc1
)C(C)(C)c2ccc(cc2)O[>][]}",M32
74,74,no,solid,yes,Isophthaloyl Chloride,[Cl]C(=O)c(ccc1)cc1C(=O)[Cl],"1,3-Bis[2-(4-
hydroxyphenyl)- 2-propyl]benzene",Oc1ccc(cc1)C(C)(C)c2ccc(cc2)C(C)(C)c3ccc(cc3)O,C(=O)c(ccc1)cc1C(=O)Oc1ccc(cc1)C(C)(C)c2ccc(cc2)C(C)(C)c3ccc(cc3)O,,,,1:01,"{[][<]C(=O)c(ccc1)cc1C(=O)[<],[>]Oc1ccc(cc1
)C(C)(C)c2ccc(cc2)C(C)(C)c3ccc(cc3)O[>][]}",M32
75,75,no,solid,yes,Isophthaloyl Chloride,[Cl]C(=O)c(ccc1)cc1C(=O)[Cl],"4,4_-(alpha- Methylbenzylidene)bisphenol",Oc1ccc(cc1)C(C)(c2ccccc2)c3ccc(cc3)O,C(=O)c(ccc1)cc1C(=O)Oc1ccc(cc1)C(C)(c2ccccc2)c3ccc(cc3)O,,,,1:01,"{[][<]C(=O)c(ccc1)cc1C(=O)[<],[>]Oc1ccc(cc1
)C(C)(c2ccccc2)c3ccc(cc3)O[>][]}",M32
76,76,no,solid,yes,Isophthaloyl Chloride,[Cl]C(=O)c(ccc1)cc1C(=O)[Cl],Bis(4-hydroxyphenyl) Sulfone,Oc1ccc(cc1)S(=O)(=O)c2ccc(cc2)O,C(=O)c(ccc1)cc1C(=O)Oc1ccc(cc1)S(=O)(=O)c2ccc(cc2)O,,,,1:01,"{[][<]C(=O)c(ccc1)cc1C(=O)[<],[>]Oc1ccc(cc1
)S(=O)(=O)c2ccc(cc2)O[>][]}",M32
77,77,no,solid,yes,Isophthaloyl Chloride,[Cl]C(=O)c(ccc1)cc1C(=O)[Cl],"4,4' - Cycloehexylidenebisphenol","Oc1ccc(C2(c3ccc(O)cc3)CCCCC2)cc1

",C(=O)c(ccc3)cc3C(=O)Oc1ccc(C2(c3ccc(O)cc3)CCCCC2)cc1,,,,1:01,"{[][<]C(=O)c(ccc1)cc1C(=O)[<],[>]Oc1ccc(cc1
)C2(CCCCC2)c3cc(cc3)O[>][]}",M32
78,78,no,solid,yes,Isophthaloyl Chloride,[Cl]C(=O)c(ccc1)cc1C(=O)[Cl],"4,4_-Isopropylidenebis (2,6-dimethylphenol)",Oc1c(C)cc(cc1(C))C(C)(C)c2cc(C)c(c(C)c2)O,C(=O)c(ccc1)cc1C(=O)Oc1c(C)cc(cc1(C))C(C)(C)c2cc(C)c(c(C)c2)O,,,,1:01,"{[][<]C(=O)c(ccc1)cc1C(=O)[<],[>]Oc1c(C)cc(
cc1(C))C(C)(C)c2cc(C)c(c(C)c2)O[>][]}",M32
79,79,no,solid,no,Sebacoyl Chloride,[Cl]C(=O)CCCCCCCCC(=O)[Cl],"2,7-
Naphthalenediol",Oc1cc2c(cc1)ccc(c2)O,C(=O)CCCCCCCCC(=O)Oc1cc2c(cc1)ccc(c2)O,,,,1:01,"{[][<]C(=O)CCCCCCCCC(=O)[<],[>]Oc1cc2c(
cc1)ccc(c2)O[>][]}",M32
80,80,no,solid,yes,Isophthaloyl Chloride,[Cl]C(=O)c(ccc1)cc1C(=O)[Cl],"4,4_-Thiodiphenol",Oc1ccc(cc1)Sc2ccc(cc2)O,C(=O)c(ccc1)cc1C(=O)Oc1ccc(cc1)Sc2ccc(cc2)O,,,,1:01,"{[][<]C(=O)c(ccc1)cc1C(=O)[<],[>]Oc1ccc(cc1
)Sc2ccc(cc2)O[>][]}",M32
81,81,no,solid,yes,Isophthaloyl Chloride,[Cl]C(=O)c(ccc1)cc1C(=O)[Cl],"4,4_-Sulfonylbis(2-methylphenol)",Oc1c(C)cc(cc1)S(=O)(=O)c2ccc(c(C)c2)O,C(=O)c(ccc1)cc1C(=O)Oc1c(C)cc(cc1)S(=O)(=O)c2ccc(c(C)c2)O,,,,1:01,"{[][<]C(=O)c(ccc1)cc1C(=O)[<],[>]Oc1c(C)cc(
cc1)S(=O)(=O)c2ccc(c(C)c2)O[>][]}",M32
82,82,no,solid,yes,Isophthaloyl Chloride,[Cl]C(=O)c(ccc1)cc1C(=O)[Cl],"(R)-(+)-1,1_-
Binaphthyl-2,2_- diol",Oc1ccc(cccc2)c2c1c3c(cccc4)c4ccc3O,C(=O)c(ccc1)cc1C(=O)Oc1ccc(cccc2)c2c1c3c(cccc4)c4ccc3O,,,,1:01,"{[][<]C(=O)c(ccc1)cc1C(=O)[<],[>]Oc1ccc(ccc c2)c2c1c3c(cccc4)c4ccc3O[>][]}",M32
83,83,no,solid,yes,Sebacoyl Chloride,[Cl]C(=O)CCCCCCCCC(=O)[Cl],"2-Butyne-1,4-diol",OCC#CCO,C(=O)CCCCCCCCC(=O)OCC#CCO,,,,1:01,"{[][<]C(=O)CCCCCCCCC(=O)[<],[>]OCC#CC O[>][]}",M32
84,84,yes,crystalline,yes,Isophthaloyl Chloride,[Cl]C(=O)c(ccc1)cc1C(=O)[Cl],"1,2:5,6-Dianhydro-d-glucitol",OC(C1CO1)C(C2CO2)O,C(=O)c(ccc1)cc1C(=O)OC(C1CO1)C(C2CO2)O,,,,1:01,"{[][<]C(=O)c(ccc1)cc1C(=O)[<],[>]OC(C1CO1
)C(C2CO2)O[>][]}",M32
85,85,no,fluid,yes,Isophthaloyl Chloride,[Cl]C(=O)c(ccc1)cc1C(=O)[Cl],"cis-2-Butene-1,4- diol",OC/C=C\CO,C(=O)c(ccc1)cc1C(=O)OC/C=C/CO,,,,1:01,"{[][<]C(=O)c(ccc1)cc1C(=O)[<],[>]OC/C=C/C O[>][]}",M32
86,86,no,solid,yes,Isophthaloyl Chloride,[Cl]C(=O)c(ccc1)cc1C(=O)[Cl],Resorcinol,Oc1cccc(c1)O,C(=O)c(ccc1)cc1C(=O)Oc1cccc(c1)O,,,,1:01,"{[][<]C(=O)c(ccc1)cc1C(=O)[<],[>]Oc1cccc(c1
)O[>][]}",M32
87,87,no,solid,no,Isophthaloyl Chloride,[Cl]C(=O)c(ccc1)cc1C(=O)[Cl],"Naphthalene-1,5- diol",Oc1c(ccc2)c(ccc1)c2O,C(=O)c(ccc1)cc1C(=O)Oc1c(ccc2)c(ccc1)c2O,,,,1:01,"{[][<]C(=O)c(ccc1)cc1C(=O)[<],[>]Oc1c(ccc2)
c(ccc1)c2O[>][]}",M32
88,88,no,solid,no,Isophthaloyl Chloride,[Cl]C(=O)c(ccc1)cc1C(=O)[Cl],"2,7-
Naphthalenediol",Oc1cc2c(cc1)ccc(c2)O,C(=O)c(ccc1)cc1C(=O)Oc1cc2c(cc1)ccc(c2)O,,,,1:01,"{[][<]C(=O)c(ccc1)cc1C(=O)[<],[>]Oc1cc2c(cc 1)ccc(c2)O[>][]}",M32
89,89,no,solid,no,Terephthaloyl chloride,[Cl]C(=O)c1ccc(cc1)C(=O)[Cl],"3-methyl-1,5- pentanediol",OCCC(C)CCO,C(=O)c1ccc(cc1)C(=O)OCCC(C)CCO,,,,1:01,"{[][<]C(=O)c1ccc(cc1)C(=O)[<],[>]OCCC(C)C CO[>][]}",M32
90,90,yes,fluid,no,Sebacoyl Chloride,[Cl]C(=O)CCCCCCCCC(=O)[Cl],"1,3-Bis[2-(4-
hydroxyphenyl)- 2-propyl]benzene",Oc1ccc(cc1)C(C)(C)c2ccc(cc2)C(C)(C)c3ccc(cc3)O,C(=O)CCCCCCCCC(=O)Oc1ccc(cc1)C(C)(C)c2ccc(cc2)C(C)(C)c3ccc(cc3)O,5.66,6.68,1.18,1:01,"{[][<]C(=O)CCCCCCCCC(=O)[<],[>]Oc1ccc(c
c1)C(C)(C)c2ccc(cc2)C(C)(C)c3ccc(cc3)O[>] []}",M32
91,91,no,solid,no,Adipoyl Chloride,[Cl]C(=O)CCCCC(=O)[Cl],"Naphthalene-1,5- diol",Oc1c(ccc2)c(ccc1)c2O,C(=O)CCCCC(=O)Oc1c(ccc2)c(ccc1)c2O,,,,1:01,"{[][<]C(=O)CCCCC(=O)[<],[>]Oc1c(ccc2)c(cc c1)c2O[>][]}",M32
92,92,no,solid,no,Adipoyl Chloride,[Cl]C(=O)CCCCC(=O)[Cl],"2,7-
Naphthalenediol",Oc1cc2c(cc1)ccc(c2)O,C(=O)CCCCC(=O)Oc1cc2c(cc1)ccc(c2)O,,,,1:01,"{[][<]C(=O)CCCCC(=O)[<],[>]Oc1cc2c(cc1)cc c(c2)O[>][]}",M32
93,93,yes,fluid,no,Adipoyl Chloride,[Cl]C(=O)CCCCC(=O)[Cl],Guaiacol glyceryl ether,OCC(COC(CCCC1)C1OC)O,C(=O)CCCCC(=O)OCC(COC(CCCC1)C1OC)O,6.08,7.65,1.26,1:01,"{[][<]C(=O)CCCCC(=O)[<],[>]OCC(COC(CC CC1)C1OC)O[>][]}",M32
94,94,no,solid,no,Adipoyl Chloride,[Cl]C(=O)CCCCC(=O)[Cl],Bis(4-hydroxyphenyl) Sulfone,Oc1ccc(cc1)S(=O)(=O)c2ccc(cc2)O,C(=O)CCCCC(=O)Oc1ccc(cc1)S(=O)(=O)c2ccc(cc2)O,,,,1:01,"{[][<]C(=O)CCCCC(=O)[<],[>]Oc1ccc(cc1)S(
=O)(=O)c2ccc(cc2)O[>][]}",M32
95,95,yes,fluid,no,Sebacoyl Chloride,[Cl]C(=O)CCCCCCCCC(=O)[Cl],"4,4_-(alpha- Methylbenzylidene)bisphenol",Oc1ccc(cc1)C(C)(c2ccccc2)c3ccc(cc3)O,C(=O)CCCCCCCCC(=O)Oc1ccc(cc1)C(C)(c2ccccc2)c3ccc(cc3)O,4.69,5.49,1.17,1:01,"{[][<]C(=O)CCCCCCCCC(=O)[<],[>]Oc1ccc(c
c1)C(C)(c2ccccc2)c3ccc(cc3)O[>][]}",M32
96,96,no,solid,yes,Isophthaloyl Chloride,[Cl]C(=O)c(ccc1)cc1C(=O)[Cl],"2,5-dimethyl-3- hexyne-2,5-diol",OC(C)(C)C#CC(C)(C)O,C(=O)c(ccc1)cc1C(=O)OC(C)(C)C#CC(C)(C)O,,,,1:01,"{[][<]C(=O)c(ccc1)cc1C(=O)[<],[>]OC(C)(C)C #CC(C)(C)O[>][]}",M32
97,97,no,solid,yes,Sebacoyl Chloride,[Cl]C(=O)CCCCCCCCC(=O)[Cl],"2,5-dimethyl-3- hexyne-2,5-diol",OC(C)(C)C#CC(C)(C)O,C(=O)CCCCCCCCC(=O)OC(C)(C)C#CC(C)(C)O,,,,1:01,"{[][<]C(=O)CCCCCCCCC(=O)[<],[>]OC(C)(C
)C#CC(C)(C)O[>][]}",M32
98,98,no,solid,no,Adipoyl Chloride,[Cl]C(=O)CCCCC(=O)[Cl],"2,2_-
Thiodiethanol",OCCSCCO,"C(=O)CCCCC(=O)OCCSCCO
",,,,1:01,"{[][<]C(=O)CCCCC(=O)[<],[>]OCCSCCO[>][]
}",M32
99,99,no,solid,yes,Adipoyl Chloride,[Cl]C(=O)CCCCC(=O)[Cl],"1,4-dithiane-2,5- diol",OC(CS1)SCC1O,C(=O)CCCCC(=O)OC(CS1)SCC1O,,,,1:01,"{[][<]C(=O)CCCCC(=O)[<],[>]OC(CS1)SCC1 O[>][]}",M32
100,100,no,solid,yes,Adipoyl Chloride,[Cl]C(=O)CCCCC(=O)[Cl],"cis-2-Butene-1,4- diol",OC/C=C\CO,"C(=O)CCCCC(=O)OC/C=C/CO
",,,,1:01,"{[][<]C(=O)CCCCC(=O)[<],[>]OC/C=C/CO[>][
]}",M32
101,101,no,solid,no,Adipoyl Chloride,[Cl]C(=O)CCCCC(=O)[Cl],Resorcinol,Oc1cccc(c1)O,"C(=O)CCCCC(=O)Oc1cccc(c1)O
",,,,1:01,"{[][<]C(=O)CCCCC(=O)[<],[>]Oc1cccc(c1)O[
>][]}",M32
102,102,yes,fluid,yes,Adipoyl Chloride,[Cl]C(=O)CCCCC(=O)[Cl],"Biphenyl-2,2_-diol",Oc(cccc1)c1c2c(cccc2)O,C(=O)CCCCC(=O)Oc(cccc1)c1c2c(cccc2)O,9.56,14.04,1.47,1:01,"{[][<]C(=O)CCCCC(=O)[<],[>]Oc(cccc1)c1c2c (cccc2)O[>][]}",M32
103,103,no,solid,yes,Malonyl Chloride,[Cl]C(=O)CC(=O)[Cl],Bis(4-hydroxyphenyl) Sulfone,Oc1ccc(cc1)S(=O)(=O)c2ccc(cc2)O,C(=O)CC(=O)Oc1ccc(cc1)S(=O)(=O)c2ccc(cc2)O,,,,1:01,"{[][<]C(=O)CC(=O)[<],[>]Oc1ccc(cc1)S(=O)(=
O)c2ccc(cc2)O[>][]}",M32
104,104,yes,glassy,yes,Sebacoyl Chloride,[Cl]C(=O)CCCCCCCCC(=O)[Cl],"4,4_-(9-Fluorenylidene)diphenol",C1(c4ccc(O)cc4)(c5ccc(O)cc5)c2ccccc2c3ccccc31,"C1(c4ccc(OC(=O)CCCCCCCCC(=O))cc4)(c5ccc(O)cc5)c2ccccc2c3ccccc31
",4.88,5.79,1.19,1:01,"{[][<]C(=O)CCCCCCCCC(=O)[<],[>]Oc1ccc(c
c1)C2(c3ccccc3c4c2ccccc4)c5ccc(cc5)O[>][]
}",M32
105,105,yes,crystalline,yes,Adipoyl Chloride,[Cl]C(=O)CCCCC(=O)[Cl],"4,4_-Sulfonylbis(2-methylphenol)",Oc1c(C)cc(cc1)S(=O)(=O)c2ccc(c(C)c2)O,C(=O)CCCCC(=O)Oc1c(C)cc(cc1)S(=O)(=O)c2ccc(c(C)c2)O,,,,1:01,"{[][<]C(=O)CCCCC(=O)[<],[>]Oc1c(C)cc(cc1)
S(=O)(=O)c2ccc(c(C)c2)O[>][]}",M32
106,106,no,solid,no,Adipoyl Chloride,[Cl]C(=O)CCCCC(=O)[Cl],Bisphenol A,Oc1ccc(cc1)C(C)(C)c2ccc(cc2)O,C(=O)CCCCC(=O)Oc1ccc(cc1)C(C)(C)c2ccc(cc2)O,9.42,14,1.49,1:01,"{[][<]C(=O)CCCCC(=O)[<],[>]Oc1ccc(cc1)C( C)(C)c2ccc(cc2)O[>][]}",M32
107,107,yes,crystalline,yes,Adipoyl Chloride,[Cl]C(=O)CCCCC(=O)[Cl],"1,3-Bis[2-(4-
hydroxyphenyl)- 2-propyl]benzene",Oc1ccc(cc1)C(C)(C)c2ccc(cc2)C(C)(C)c3ccc(cc3)O,C(=O)CCCCC(=O)Oc1ccc(cc1)C(C)(C)c2ccc(cc2)C(C)(C)c3ccc(cc3)O,,,,1:01,"{[][<]C(=O)CCCCC(=O)[<],[>]Oc1ccc(cc1)C(
C)(C)c2ccc(cc2)C(C)(C)c3ccc(cc3)O[>][]}",M32
108,108,no,solid,yes,Adipoyl Chloride,[Cl]C(=O)CCCCC(=O)[Cl],"4,4_-Isopropylidenebis (2,6-dimethylphenol)",Oc1c(C)cc(cc1(C))C(C)(C)c2cc(C)c(c(C)c2)O,C(=O)CCCCC(=O)Oc1c(C)cc(cc1(C))C(C)(C)c2cc(C)c(c(C)c2)O,,,,1:01,"{[][<]C(=O)CCCCC(=O)[<],[>]Oc1c(C)cc(cc1(
C))C(C)(C)c2cc(C)c(c(C)c2)O[>][]}",M32
109,109,no,solid,no,Adipoyl Chloride,[Cl]C(=O)CCCCC(=O)[Cl],"4,4_-(alpha- Methylbenzylidene)bisphenol",Oc1ccc(cc1)C(C)(c2ccccc2)c3ccc(cc3)O,C(=O)CCCCC(=O)Oc1ccc(cc1)C(C)(c2ccccc2)c3ccc(cc3)O,,,,1:01,"{[][<]C(=O)CCCCC(=O)[<],[>]Oc1ccc(cc1)C(
C)(c2ccccc2)c3ccc(cc3)O[>][]}",M32
110,110,no,solid,no,Adipoyl Chloride,[Cl]C(=O)CCCCC(=O)[Cl],"4,4' - Cycloehexylidenebisphenol","Oc1ccc(C2(c3ccc(O)cc3)CCCCC2)cc1

",Oc1ccc(C2(c3ccc(OC(=O)CCCCC(=O))cc3)CCCCC2)cc1,,,,1:01,"{[][<]C(=O)CCCCC(=O)[<],[>]Oc1ccc(cc1)C2 (CCCCC2)c3cc(cc3)O[>][]}",M32
111,111,no,solid,yes,Adipoyl Chloride,[Cl]C(=O)CCCCC(=O)[Cl],Bis(4-hydroxyphenyl) Sulfone,Oc1ccc(cc1)S(=O)(=O)c2ccc(cc2)O,C(=O)CCCCC(=O)Oc1ccc(cc1)S(=O)(=O)c2ccc(cc2)O,,,,1:01,"{[][<]C(=O)CCCCC(=O)[<],[>]Oc1ccc(cc1)S(
=O)(=O)c2ccc(cc2)O[>][]}",M32
112,112,yes,crystalline,no,Adipoyl Chloride,[Cl]C(=O)CCCCC(=O)[Cl],"2-Butyne-1,4-diol",OCC#CCO,C(=O)CCCCC(=O)OCC#CCO,8.64,9.54,1.1,1:01,"{[][<]C(=O)CCCCC(=O)[<],[>]OCC#CCO[>][]}",M32
113,113,yes,crystalline,yes,Adipoyl Chloride,[Cl]C(=O)CCCCC(=O)[Cl],"4,4_-Thiodiphenol",Oc1ccc(cc1)Sc2ccc(cc2)O,C(=O)CCCCC(=O)Oc1ccc(cc1)Sc2ccc(cc2)O,,,,1:01,"{[][<]C(=O)CCCCC(=O)[<],[>]Oc1ccc(cc1)Sc
2ccc(cc2)O[>][]}",M32
114,114,yes,fluid,no,Sebacoyl Chloride,[Cl]C(=O)CCCCCCCCC(=O)[Cl],"1,2:5,6-Dianhydro-d-glucitol",OC(C1CO1)C(C2CO2)O,C(=O)CCCCCCCCC(=O)OC(C1CO1)C(C2CO2)O,,,,1:01,"{[][<]C(=O)CCCCCCCCC(=O)[<],[>]OC(C1C O1)C(C2CO2)O[>][]}",M32
115,115,yes,crystalline,no,Sebacoyl Chloride,[Cl]C(=O)CCCCCCCCC(=O)[Cl],Guaiacol glyceryl ether,OCC(COC(CCCC1)C1OC)O,C(=O)CCCCCCCCC(=O)OCC(COC(CCCC1)C1OC)O,6.15,8.26,1.34,1:01,"{[][<]C(=O)CCCCCCCCC(=O)[<],[>]OCC(CO C(CCCC1)C1OC)O[>][]}",M32
116,116,no,solid,no,Sebacoyl Chloride,[Cl]C(=O)CCCCCCCCC(=O)[Cl],Bis(4-hydroxyphenyl) Sulfone,Oc1ccc(cc1)S(=O)(=O)c2ccc(cc2)O,C(=O)CCCCCCCCC(=O)Oc1ccc(cc1)S(=O)(=O)c2ccc(cc2)O,,,,1:01,"{[][<]C(=O)CCCCCCCCC(=O)[<],[>]Oc1ccc(c
c1)S(=O)(=O)c2ccc(cc2)O[>][]}",M32
117,117,no,solid,no,Terephthaloyl Chloride,[Cl]C(=O)c1ccc(cc1)C(=O)[Cl],tripropylene glycol,OC(C)COC(C)COC(C)CO,C(=O)c1ccc(cc1)C(=O)OC(C)COC(C)COC(C)CO,,,,1:01,"{[][<]C(=O)c1ccc(cc1)C(=O)[<],[>]OC(C)COC (C)COC(C)CO[>][]}",M32
118,118,no,solid,no,Terephthaloyl Chloride,[Cl]C(=O)c1ccc(cc1)C(=O)[Cl],Resorcinol,Oc1cccc(c1)O,C(=O)c1ccc(cc1)C(=O)Oc1cccc(c1)O,,,,1:01,"{[][<]C(=O)c1ccc(cc1)C(=O)[<],[>]Oc1cccc(c1
)O[>][]}",M32
119,119,no,solid,no,Terephthaloyl Chloride,[Cl]C(=O)c1ccc(cc1)C(=O)[Cl],"Naphthalene-1,5- diol",Oc1c(ccc2)c(ccc1)c2O,"C(=O)c1ccc(cc1)C(=O)Oc1c(ccc2)c(ccc1)c2O
c(ccc1)c2O",,,,1:01,"{[][<]C(=O)c1ccc(cc1)C(=O)[<],[>]Oc1c(ccc2)
c(ccc1)c2O[>][]}",M32
120,120,no,solid,no,Terephthaloyl Chloride,[Cl]C(=O)c1ccc(cc1)C(=O)[Cl],"2,7-
Naphthalenediol",Oc1cc2c(cc1)ccc(c2)O,C(=O)c1ccc(cc1)C(=O)Oc1cc2c(cc1)ccc(c2)O,,,,1:01,"{[][<]C(=O)c1ccc(cc1)C(=O)[<],[>]Oc1cc2c(cc 1)ccc(c2)O[>][]}",M32
121,121,no,solid,no,Terephthaloyl Chloride,[Cl]C(=O)c1ccc(cc1)C(=O)[Cl],"2-Butyne-1,4-diol",OCC#CCO,C(=O)c1ccc(cc1)C(=O)OCC#CCO,,,,1:01,"{[][<]C(=O)c1ccc(cc1)C(=O)[<],[>]OCC#CCO [>][]}",M32
122,122,no,solid,no,Terephthaloyl Chloride,[Cl]C(=O)c1ccc(cc1)C(=O)[Cl],Bisphenol A,Oc1ccc(cc1)C(C)(C)c2ccc(cc2)O,C(=O)c1ccc(cc1)C(=O)Oc1ccc(cc1)C(C)(C)c2ccc(cc2)O,,,,1:01,"{[][<]C(=O)c1ccc(cc1)C(=O)[<],[>]Oc1ccc(cc1
)C(C)(C)c2ccc(cc2)O[>][]}",M32
123,123,no,solid,no,Terephthaloyl Chloride,[Cl]C(=O)c1ccc(cc1)C(=O)[Cl],"4,4'-
Dihydroxydiphenylmethane",Oc1ccc(cc1)Cc2ccc(cc2)O,C(=O)c1ccc(cc1)C(=O)Oc1ccc(cc1)Cc2ccc(cc2)O,,,,1:01,"{[][<]C(=O)c1ccc(cc1)C(=O)[<],[>]Oc1ccc(cc1
)Cc2ccc(cc2)O[>][]}",M32
124,124,no,solid,yes,Terephthaloyl Chloride,[Cl]C(=O)c1ccc(cc1)C(=O)[Cl],Bis(4-hydroxyphenyl) Sulfone,Oc1ccc(cc1)S(=O)(=O)c2ccc(cc2)O,C(=O)c1ccc(cc1)C(=O)Oc1ccc(cc1)S(=O)(=O)c2ccc(cc2)O,,,,1:01,"{[][<]C(=O)c1ccc(cc1)C(=O)[<],[>]Oc1ccc(cc1
)S(=O)(=O)c2ccc(cc2)O[>][]}",M32
125,125,no,solid,yes,Terephthaloyl Chloride,[Cl]C(=O)c1ccc(cc1)C(=O)[Cl],"4,4_-Thiodiphenol",Oc1ccc(cc1)Sc2ccc(cc2)O,C(=O)c1ccc(cc1)C(=O)Oc1ccc(cc1)Sc2ccc(cc2)O,,,,1:01,"{[][<]C(=O)c1ccc(cc1)C(=O)[<],[>]Oc1ccc(cc1)Sc2ccc(cc2)O[>][]}",M32
126,126,yes,crystalline,no,Terephthaloyl Chloride,[Cl]C(=O)c1ccc(cc1)C(=O)[Cl],Guaiacol glyceryl ether,OCC(COC(CCCC1)C1OC)O,C(=O)c1ccc(cc1)C(=O)OCC(COC(CCCC1)C1OC)O,5.57,6.44,1.16,1:01,"{[][<]C(=O)c1ccc(cc1)C(=O)[<],[>]OCC(COC( CCCC1)C1OC)O[>][]}",M32
127,127,no,solid,yes,Terephthaloyl Chloride,[Cl]C(=O)c1ccc(cc1)C(=O)[Cl],"2,2_-
Thiodiethanol",OCCSCCO,C(=O)c1ccc(cc1)C(=O)OCCSCCO,,,,1:01,"{[][<]C(=O)c1ccc(cc1)C(=O)[<],[>]OCCSCCO [>][]}",M32
128,128,no,solid,yes,Terephthaloyl Chloride,[Cl]C(=O)c1ccc(cc1)C(=O)[Cl],"1,4-dithiane-2,5- diol",OC(CS1)SCC1O,C(=O)c1ccc(cc1)C(=O)OC(CS1)SCC1O,,,,1:01,"{[][<]C(=O)c1ccc(cc1)C(=O)[<],[>]OC(CS1)S CC1O[>][]}",M32
129,129,no,solid,yes,Terephthaloyl Chloride,[Cl]C(=O)c1ccc(cc1)C(=O)[Cl],"1,2:5,6-Dianhydro-d-glucitol",OC(C1CO1)C(C2CO2)O,C(=O)c1ccc(cc1)C(=O)OC(C1CO1)C(C2CO2)O,,,,1:01,"{[][<]C(=O)c1ccc(cc1)C(=O)[<],[>]OC(C1CO1
)C(C2CO2)O[>][]}",M32
130,130,no,solid,yes,Malonyl Chloride,[Cl]C(=O)CC(=O)[Cl],"4,4_-Thiodiphenol",Oc1ccc(cc1)Sc2ccc(cc2)O,C(=O)CC(=O)Oc1ccc(cc1)Sc2ccc(cc2)O,,,,1:01,"{[][<]C(=O)CC(=O)[<],[>]Oc1ccc(cc1)Sc2ccc( cc2)O[>][]}",M32
131,131,no,solid,yes,Terephthaloyl Chloride,[Cl]C(=O)c1ccc(cc1)C(=O)[Cl],"cis-2-Butene-1,4- diol",OC/C=C\CO,C(=O)c1ccc(cc1)C(=O)OC/C=C/CO,,,,1:01,"{[][<]C(=O)c1ccc(cc1)C(=O)[<],[>]OC/C=C/C O[>][]}",M32
132,132,yes,fluid,no,Sebacoyl Chloride,[Cl]C(=O)CCCCCCCCC(=O)[Cl],"4,4' - Cycloehexylidenebisphenol","Oc1ccc(C2(c3ccc(O)cc3)CCCCC2)cc1

",Oc1ccc(C2(c3ccc(OC(=O)CCCCCCCCC(=O))cc3)CCCCC2)cc1,,,,1:01,"{[][<]C(=O)CCCCCCCCC(=O)[<],[>]Oc1ccc(c c1)C2(CCCCC2)c3cc(cc3)O[>][]}",M32
133,133,yes,crystalline,yes,Sebacoyl Chloride,[Cl]C(=O)CCCCCCCCC(=O)[Cl],"(R)-(+)-1,1_-
Binaphthyl-2,2_- diol",Oc1ccc(cccc2)c2c1c3c(cccc4)c4ccc3O,C(=O)CCCCCCCCC(=O)Oc1ccc(cccc2)c2c1c3c(cccc4)c4ccc3O,0.91,1.36,1.48,1:01,"{[][<]C(=O)CCCCCCCCC(=O)[<],[>]Oc1ccc(cccc2)c2c1c3c(cccc4)c4ccc3O[>][]}",M32
134,134,no,fluid,no,Sebacoyl Chloride,[Cl]C(=O)CCCCCCCCC(=O)[Cl],"4,4_-Sulfonylbis(2-methylphenol)",Oc1c(C)cc(cc1)S(=O)(=O)c2ccc(c(C)c2)O,"C(=O)CCCCCCCCC(=O)Oc1c(C)cc(cc1)S(=O)(=O)c2ccc(c(C)c2)O
c(cc1)S(=O)(=O)c2ccc(c(C)c2)O",4.44,4.67,1.05,1:01,"{[][<]C(=O)CCCCCCCCC(=O)[<],[>]Oc1c(C)c
c(cc1)S(=O)(=O)c2ccc(c(C)c2)O[>][]}",M32
135,135,yes,fluid,no,Azelaoyl chloride,[Cl]C(=O)CCCCCCCC(=O)[Cl],Bisphenol A,Oc1ccc(cc1)C(C)(C)c2ccc(cc2)O,C(=O)CCCCCCCC(=O)Oc1ccc(cc1)C(C)(C)c2ccc(cc2)O,1.29,1.92,1.49,1:01,"{[][<]C(=O)CCCCCCCC(=O)[<],[>]Oc1ccc(cc
1)C(C)(C)c2ccc(cc2)O[>][]}",M32
136,136,no,solid,no,Azelaoyl chloride,[Cl]C(=O)CCCCCCCC(=O)[Cl],"4,4'-
Dihydroxydiphenylmethane",Oc1ccc(cc1)Cc2ccc(cc2)O,C(=O)CCCCCCCC(=O)Oc1ccc(cc1)Cc2ccc(cc2)O,,,,1:01,"{[][<]C(=O)CCCCCCCC(=O)[<],[>]Oc1ccc(cc 1)Cc2ccc(cc2)O[>][]}",M32
137,137,no,solid,yes,Azelaoyl chloride,[Cl]C(=O)CCCCCCCC(=O)[Cl],"4,4_-Thiodiphenol",Oc1ccc(cc1)Sc2ccc(cc2)O,C(=O)CCCCCCCC(=O)Oc1ccc(cc1)Sc2ccc(cc2)O,,,,1:01,"{[][<]C(=O)CCCCCCCC(=O)[<],[>]Oc1ccc(cc 1)Sc2ccc(cc2)O[>][]}",M32
138,138,no,solid,yes,Azelaoyl chloride,[Cl]C(=O)CCCCCCCC(=O)[Cl],"1,4-dithiane-2,5- diol",OC(CS1)SCC1O,C(=O)CCCCCCCC(=O)OC(CS1)SCC1O,,,,1:01,"{[][<]C(=O)CCCCCCCC(=O)[<],[>]OC(CS1)S CC1O[>][]}",M32
139,139,no,solid,no,Azelaoyl chloride,[Cl]C(=O)CCCCCCCC(=O)[Cl],"cis-2-Butene-1,4- diol",OC/C=C\CO,C(=O)CCCCCCCC(=O)OC/C=C/CO,,,,1:01,"{[][<]C(=O)CCCCCCCC(=O)[<],[>]OC/C=C/C O[>][]}",M32
140,140,yes,crystalline,no,Azelaoyl chloride,[Cl]C(=O)CCCCCCCC(=O)[Cl],Resorcinol,Oc1cccc(c1)O,C(=O)CCCCCCCC(=O)Oc1cccc(c1)O,1.15,1.65,1.43,1:01,"{[][<]C(=O)CCCCCCCC(=O)[<],[>]Oc1cccc(c 1)O[>][]}",M32
141,141,no,solid,no,Azelaoyl chloride,[Cl]C(=O)CCCCCCCC(=O)[Cl],"Naphthalene-1,5- diol",Oc1c(ccc2)c(ccc1)c2O,C(=O)CCCCCCCC(=O)Oc1c(ccc2)c(ccc1)c2O,,,,1:01,"{[][<]C(=O)CCCCCCCC(=O)[<],[>]Oc1c(ccc2
)c(ccc1)c2O[>][]}",M32
142,142,no,solid,no,Azelaoyl chloride,[Cl]C(=O)CCCCCCCC(=O)[Cl],"2,7-
Naphthalenediol",Oc1cc2c(cc1)ccc(c2)O,C(=O)CCCCCCCC(=O)Oc1cc2c(cc1)ccc(c2)O,,,,1:01,"{[][<]C(=O)CCCCCCCC(=O)[<],[>]Oc1cc2c(c c1)ccc(c2)O[>][]}",M32
143,143,no,solid,no,Azelaoyl chloride,[Cl]C(=O)CCCCCCCC(=O)[Cl],"2-Butyne-1,4-diol",OCC#CCO,C(=O)CCCCCCCC(=O)OCC#CCO,2.37,3.56,1.5,1:01,"{[][<]C(=O)CCCCCCCC(=O)[<],[>]OCC#CC O[>][]}",M32
144,144,yes,fluid,no,Azelaoyl chloride,[Cl]C(=O)CCCCCCCC(=O)[Cl],Guaiacol glyceryl ether,OCC(COC(CCCC1)C1OC)O,C(=O)CCCCCCCC(=O)OCC(COC(CCCC1)C1OC)O,1.67,2.35,1.41,1:01,"{[][<]C(=O)CCCCCCCC(=O)[<],[>]OCC(COC (CCCC1)C1OC)O[>][]}",M32
145,145,no,solid,no,Azelaoyl chloride,[Cl]C(=O)CCCCCCCC(=O)[Cl],Bis(4-hydroxyphenyl) Sulfone,Oc1ccc(cc1)S(=O)(=O)c2ccc(cc2)O,C(=O)CCCCCCCC(=O)Oc1ccc(cc1)S(=O)(=O)c2ccc(cc2)O,,,,1:01,"{[][<]C(=O)CCCCCCCC(=O)[<],[>]Oc1ccc(cc
1)S(=O)(=O)c2ccc(cc2)O[>][]}",M32
146,146,yes,crystalline,no,Azelaoyl chloride,[Cl]C(=O)CCCCCCCC(=O)[Cl],"Biphenyl-2,2_-diol",Oc(cccc1)c1c2c(cccc2)O,"C(=O)CCCCCCCC(=O)Oc(cccc1)c1c2c(cccc2)O
c1c2c(cccc2)O",4.27,6.08,3.04,1:01,"{[][<]C(=O)CCCCCCCC(=O)[<],[>]Oc(cccc1)
c1c2c(cccc2)O[>][]}",M32
147,147,yes,fluid,no,Azelaoyl chloride,[Cl]C(=O)CCCCCCCC(=O)[Cl],"1,3-Bis[2-(4-
hydroxyphenyl)- 2-propyl]benzene",Oc1ccc(cc1)C(C)(C)c2ccc(cc2)C(C)(C)c3ccc(cc3)O,"C(=O)CCCCCCCC(=O)Oc1ccc(cc1)C(C)(C)c2ccc(cc2)C(C)(C)c3ccc(cc3)O
",1.52,2.53,1.67,1:01,"{[][<]C(=O)CCCCCCCC(=O)[<],[>]Oc1ccc(cc
1)C(C)(C)c2ccc(cc2)C(C)(C)c3ccc(cc3)O[>][]
}",M32
148,148,yes,glassy,no,Azelaoyl chloride,[Cl]C(=O)CCCCCCCC(=O)[Cl],"4,4_-(alpha- Methylbenzylidene)bisphenol",Oc1ccc(cc1)C(C)(c2ccccc2)c3ccc(cc3)O,C(=O)CCCCCCCC(=O)Oc1ccc(cc1)C(C)(c2ccccc2)c3ccc(cc3)O,1.77,2.16,1.22,1:01,"{[][<]C(=O)CCCCCCCC(=O)[<],[>]Oc1ccc(cc
1)C(C)(c2ccccc2)c3ccc(cc3)O[>][]}",M32
149,149,yes,glassy,no,Azelaoyl chloride,[Cl]C(=O)CCCCCCCC(=O)[Cl],"4,4_-Isopropylidenebis (2,6-dimethylphenol)",Oc1c(C)cc(cc1(C))C(C)(C)c2cc(C)c(c(C)c2)O,C(=O)CCCCCCCC(=O)Oc1c(C)cc(cc1(C))C(C)(C)c2cc(C)c(c(C)c2)O,2.02,2.35,1.17,1:01,"{[][<]C(=O)CCCCCCCC(=O)[<],[>]Oc1c(C)cc
(cc1(C))C(C)(C)c2cc(C)c(c(C)c2)O[>][]}",M32
150,150,yes,glassy,yes,Azelaoyl chloride,[Cl]C(=O)CCCCCCCC(=O)[Cl],"4,4_-(9-Fluorenylidene)diphenol",C1(c4ccc(O)cc4)(c5ccc(O)cc5)c2ccccc2c3ccccc31,C1(c4ccc(OC(=O)CCCCCCCC(=O))cc4)(c5ccc(O)cc5)c2ccccc2c3ccccc31,1.36,1.5,1.1,1:01,"{[][<]C(=O)CCCCCCCC(=O)[<],[>]Oc1ccc(cc
1)C2(c3ccccc3c4c2ccccc4)c5ccc(cc5)O[>][]}",M32
151,151,yes,glassy,no,Azelaoyl chloride,[Cl]C(=O)CCCCCCCC(=O)[Cl],"(R)-(+)-1,1_-
Binaphthyl-2,2_- diol",Oc1ccc(cccc2)c2c1c3c(cccc4)c4ccc3O,C(=O)CCCCCCCC(=O)Oc1ccc(cccc2)c2c1c3c(cccc4)c4ccc3O,0.56,0.79,1.41,1:01,"{[][<]C(=O)CCCCCCCC(=O)[<],[>]Oc1ccc(cccc2)c2c1c3c(cccc4)c4ccc3O[>][]}",M32
152,152,yes,glassy,no,Suberoyl chloride,[Cl]C(=O)CCCCCCC(=O)[Cl],Bisphenol A,Oc1ccc(cc1)C(C)(C)c2ccc(cc2)O,C(=O)CCCCCCC(=O)Oc1ccc(cc1)C(C)(C)c2ccc(cc2)O,,,,1:01,"{[][<]C(=O)CCCCCCC(=O)[<],[>]Oc1ccc(cc1) C(C)(C)c2ccc(cc2)O[>][]}",M32
153,153,no,solid,yes,Suberoyl chloride,[Cl]C(=O)CCCCCCC(=O)[Cl],"4,4'-
Dihydroxydiphenylmethane",Oc1ccc(cc1)Cc2ccc(cc2)O,C(=O)CCCCCCC(=O)Oc1ccc(cc1)Cc2ccc(cc2)O,,,,1:01,"{[][<]C(=O)CCCCCCC(=O)[<],[>]Oc1ccc(cc1)
Cc2ccc(cc2)O[>][]}",M32
154,154,no,solid,yes,Suberoyl chloride,[Cl]C(=O)CCCCCCC(=O)[Cl],"4,4_-Thiodiphenol",Oc1ccc(cc1)Sc2ccc(cc2)O,C(=O)CCCCCCC(=O)Oc1ccc(cc1)Sc2ccc(cc2)O,,,,1:01,"{[][<]C(=O)CCCCCCC(=O)[<],[>]Oc1ccc(cc1)
Sc2ccc(cc2)O[>][]}",M32
155,155,no,solid,yes,Malonyl Chloride,[Cl]C(=O)CC(=O)[Cl],"1,4-dithiane-2,5- diol",OC(CS1)SCC1O,"C(=O)CC(=O)OC(CS1)SCC1O
",,,,1:01,"{[][<]C(=O)CC(=O)[<],[>]OC(CS1)SCC1O[>][]
}",M32
156,156,no,solid,yes,Suberoyl chloride,[Cl]C(=O)CCCCCCC(=O)[Cl],"1,4-dithiane-2,5- diol",OC(CS1)SCC1O,C(=O)CCCCCCC(=O)OC(CS1)SCC1O,,,,1:01,"{[][<]C(=O)CCCCCCC(=O)[<],[>]OC(CS1)SC C1O[>][]}",M32
157,157,yes,fluid,no,Suberoyl chloride,[Cl]C(=O)CCCCCCC(=O)[Cl],Resorcinol,Oc1cccc(c1)O,C(=O)CCCCCCC(=O)Oc1cccc(c1)O,1.34,2.45,1.83,1:01,"{[][<]C(=O)CCCCCCC(=O)[<],[>]Oc1cccc(c1) O[>][]}",M32
158,158,no,solid,no,Suberoyl chloride,[Cl]C(=O)CCCCCCC(=O)[Cl],"Naphthalene-1,5- diol",Oc1c(ccc2)c(ccc1)c2O,C(=O)CCCCCCC(=O)Oc1c(ccc2)c(ccc1)c2O,,,,1:01,"{[][<]C(=O)CCCCCCC(=O)[<],[>]Oc1c(ccc2)c (ccc1)c2O[>][]}",M32
159,159,no,solid,no,Suberoyl chloride,[Cl]C(=O)CCCCCCC(=O)[Cl],"2,7-
Naphthalenediol",Oc1cc2c(cc1)ccc(c2)O,C(=O)CCCCCCC(=O)Oc1cc2c(cc1)ccc(c2)O,,,,1:01,"{[][<]C(=O)CCCCCCC(=O)[<],[>]Oc1cc2c(cc 1)ccc(c2)O[>][]}",M32
160,160,no,solid,no,Dimethylmalonyl chloride,[Cl]C(=O)C(C)(C)C(=O)[Cl],Bisphenol A,Oc1ccc(cc1)C(C)(C)c2ccc(cc2)O,C(=O)C(C)(C)C(=O)Oc1ccc(cc1)C(C)(C)c2ccc(cc2)O,,,,1:01,"{[][<]C(=O)C(C)(C)C(=O)[<],[>]Oc1ccc(cc1)C (C)(C)c2ccc(cc2)O[>][]}",M32
161,161,yes,crystalline,no,Dimethylmalonyl chloride,[Cl]C(=O)C(C)(C)C(=O)[Cl],"Biphenyl-2,2_-diol",Oc(cccc1)c1c2c(cccc2)O,C(=O)C(C)(C)C(=O)Oc(cccc1)c1c2c(cccc2)O,,,,1:01,"{[][<]C(=O)C(C)(C)C(=O)[<],[>]Oc(cccc1)c1c
2c(cccc2)O[>][]}",M32
162,162,no,solid,no,Dimethylmalonyl chloride,[Cl]C(=O)C(C)(C)C(=O)[Cl],"4,4_-Thiodiphenol",Oc1ccc(cc1)Sc2ccc(cc2)O,C(=O)C(C)(C)C(=O)Oc1ccc(cc1)Sc2ccc(cc2)O,,,,1:01,"{[][<]C(=O)C(C)(C)C(=O)[<],[>]Oc1ccc(cc1)S
c2ccc(cc2)O[>][]}",M32
163,163,no,solid,no,Dimethylmalonyl chloride,[Cl]C(=O)C(C)(C)C(=O)[Cl],"cis-2-Butene-1,4- diol",OC/C=C\CO,"C(=O)C(C)(C)C(=O)OC/C=C/CO
",,,,1:01,"{[][<]C(=O)C(C)(C)C(=O)[<],[>]OC/C=C/CO[>
][]}",M32
164,164,no,solid,no,Dimethylmalonyl chloride,[Cl]C(=O)C(C)(C)C(=O)[Cl],"Naphthalene-1,5- diol",Oc1c(ccc2)c(ccc1)c2O,C(=O)C(C)(C)C(=O)Oc1c(ccc2)c(ccc1)c2O,,,,1:01,"{[][<]C(=O)C(C)(C)C(=O)[<],[>]Oc1c(ccc2)c(c cc1)c2O[>][]}",M32
165,165,no,solid,yes,Terephthaloyl Chloride,[Cl]C(=O)c1ccc(cc1)C(=O)[Cl],"Biphenyl-2,2_-diol",Oc(cccc1)c1c2c(cccc2)O,C(=O)c1ccc(cc1)C(=O)Oc(cccc1)c1c2c(cccc2)O,,,,1:01,"{[][<]C(=O)c1ccc(cc1)C(=O)[<],[>]Oc(cccc1)c
1c2c(cccc2)O[>][]}",M32
166,166,no,solid,yes,Terephthaloyl Chloride,[Cl]C(=O)c1ccc(cc1)C(=O)[Cl],"1,3-Propanediol",OCCCO,"C(=O)c1ccc(cc1)C(=O)OCCCO
",,,,1:01,"{[][<]C(=O)c1ccc(cc1)C(=O)[<],[>]OCCCO[>][
]}",M32
167,167,no,solid,yes,Terephthaloyl Chloride,[Cl]C(=O)c1ccc(cc1)C(=O)[Cl],"1,5-pentanediol",OCCCCCO,C(=O)c1ccc(cc1)C(=O)OCCCCCO,,,,1:01,"{[][<]C(=O)c1ccc(cc1)C(=O)[<],[>]OCCCCCO [>][]}",M32
168,168,yes,glassy,yes,Dimethylcarbonate,COC(=O)OC,"1,3-Bis[2-(4-
hydroxyphenyl)- 2-propyl]benzene",Oc1ccc(cc1)C(C)(C)c2ccc(cc2)C(C)(C)c3ccc(cc3)O,C(=O)Oc1ccc(cc1)C(C)(C)c2ccc(cc2)C(C)(C)c3ccc(cc3)O,,,,1:01,"{[][<]C(=O)[<],[>]Oc1ccc(cc1)C(C)(C)c2ccc(c c2)C(C)(C)c3ccc(cc3)O[>][]}",M27
169,169,no,fluid,yes,Dimethylcarbonate,COC(=O)OC,"cis-2-Butene-1,4- diol",OC/C=C\CO,C(=O)OC/C=C/CO,,,,1:01,"{[][<]C(=O)[<],[>]OC/C=C/CO[>][]}",M27
170,,,,,Dimethylcarbonate,COC(=O)OC,"1,3-Propanediol",OCCCO,C(=O)OCCCO,,,,1:01,"{[][<]C(=O)[<],[>]OCCCO[>][]}",M27
171,171,yes,glassy,no,Dimethylcarbonate,COC(=O)OC,"1,5-pentanediol",OCCCCCO,C(=O)OCCCCCO,10.49,14.15,1.35,1:01,"{[][<]C(=O)[<],[>]OCCCCCO[>][]}",M27
