Repository: TatemRios/Biodegradable-Poly

File: BiodegradablePolyesters.csv (part 2 of 4)
Polymer Number,Reaction number,Polymer solubility in dichloro methane at a concentration of 40 mg/mL at room temperature,Physical state of the polymer determined by visual observation and polarized microscope analysis,Degradable,Monomer 1,Monomer 1 SMILES,Monomer 2,Monomer 2 SMILES,SMILES,Mn (kDa),Mw (kDa),D,"Monomer 1:
172,172,yes,crystalline,yes,Dimethylcarbonate,COC(=O)OC,"1,8-octanediol",OCCCCCCCCO,C(=O)OCCCCCCCCO,1.65,2.87,1.74,1:01,"{[][<]C(=O)[<],[>]OCCCCCCCCO[>][]}",M28
173,173,yes,crystalline,yes,Dimethylcarbonate,COC(=O)OC,"1,9-nonanediol",OCCCCCCCCCO,C(=O)OCCCCCCCCCO,1.92,3.19,1.66,1:01,"{[][<]C(=O)[<],[>]OCCCCCCCCCO[>][]}",M27
174,174,yes,crystalline,yes,Dimethylcarbonate,COC(=O)OC,"1,10-decanediol",OCCCCCCCCCCO,C(=O)OCCCCCCCCCCO,1.82,2.92,1.61,1:01,"{[][<]C(=O)[<],[>]OCCCCCCCCCCO[>][]}",M27
175,175,no,solid,yes,Dimethylcarbonate,COC(=O)OC,"4,4_-(alpha- Methylbenzylidene)bisphenol",Oc1ccc(cc1)C(C)(c2ccccc2)c3ccc(cc3)O,COC(=O)Oc1ccc(cc1)C(C)(c2ccccc2)c3ccc(cc3)O,2.16,2.19,1.01,1:01,"{[][<]C(=O)[<],[>]Oc1ccc(cc1)C(C)(c2ccccc2)
c3ccc(cc3)O[>][]}",M28
176,176,yes,glassy,yes,Dimethylcarbonate,COC(=O)OC,"2,2-diethyl-1,3- propanediol",OCC(CC)(CC)CO,C(=O)OCC(CC)(CC)CO,1.13,1.83,1.61,1:01,"{[][<]C(=O)[<],[>]OCC(CC)(CC)CO[>][]}",M27
177,177,yes,crystalline,yes,Dimethylcarbonate,COC(=O)OC,"2,2-Dimethyl-1,3- propanediol",OCC(C)(C)CO,C(=O)OCC(C)(C)CO,3.31,6.3,1.9,1:01,"{[][<]C(=O)[<],[>]OCC(C)(C)CO[>][]}",M28
178,178,yes,glassy,yes,Dimethylcarbonate,COC(=O)OC,"4,8-Bis(hydroxymethyl)tricyclo[5.2.1.0 2,6]decane",OCC(CC(C1)C2C3)C1C2CC3CO,C(=O)OCC(CC(C1)C2C3)C1C2CC3CO,,,,1:01,"{[][<]C(=O)[<],[>]OCC(CC(C1)C2C3)C1C2C C3CO[>][]}",M28
179,179,yes,glassy,yes,Dimethylcarbonate,COC(=O)OC,"1,4-Cyclohexanediol",OC(CC1)CCC1O,C(=O)OC(CC1)CCC1O,,,,1:01,"{[][<]C(=O)[<],[>]OC(CC1)CCC1O[>][]}",M27
180,180,yes,fluid,no,Dimethylcarbonate,COC(=O)OC,diethylene glycol,OCCOCCO,C(=O)OCCOCCO,,,,1:01,"{[][<]C(=O)[<],[>]OCCOCCO[>][]}",M28
181,181,no,solid,yes,Dimethylcarbonate,COC(=O)OC,"4,4_-Sulfonylbis(2-methylphenol)",Oc1c(C)cc(cc1)S(=O)(=O)c2ccc(c(C)c2)O,C(=O)Oc1c(C)cc(cc1)S(=O)(=O)c2ccc(c(C)c2)O,,,,1:01,"{[][<]C(=O)[<],[>]Oc1c(C)cc(cc1)S(=O)(=O)c2 ccc(c(C)c2)O[>][]}",M29
182,182,yes,fluid,yes,Dimethylcarbonate,COC(=O)OC,2-Hydroxyethyl disulfide,OCCSSCCO,C(=O)OCCSSCCO,,,,1:01,"{[][<]C(=O)[<],[>]OCCSSCCO[>][]}",M29
183,183,yes,crystalline,yes,Dimethylcarbonate,COC(=O)OC,"4,4_- Isopropylidenedicyclohexanol, mixture of isomers",OC(CC1)CCC1C(C)(C)C(CC2)CCC2O,C(=O)OC(CC1)CCC1C(C)(C)C(CC2)CCC2O,,,,1:01,"{[][<]C(=O)[<],[>]OC(CC1)CCC1C(C)(C)C(C C2)CCC2O[>][]}",M27
184,184,yes,fluid,yes,Dimethylcarbonate,COC(=O)OC,dipropylene glycol,OCC(C)OCC(C)O,C(=O)OCC(C)OCC(C)O,4.52,5.04,1.12,1:01,"{[][<]C(=O)[<],[>]OCC(C)OCC(C)O[>][]}",M27
185,185,no,solid,no,Dimethylcarbonate,COC(=O)OC,"Naphthalene-1,5- diol",Oc1c(ccc2)c(ccc1)c2O,C(=O)Oc1c(ccc2)c(ccc1)c2O,,,,1:01,"{[][<]C(=O)[<],[>]Oc1c(ccc2)c(ccc1)c2O[>][]}",M27
186,186,no,solid,no,Dimethylcarbonate,COC(=O)OC,"2,7-
Naphthalenediol",Oc1cc2c(cc1)ccc(c2)O,C(=O)Oc1cc2c(cc1)ccc(c2)O,,,,1:01,"{[][<]C(=O)[<],[>]Oc1cc2c(cc1)ccc(c2)O[>][]}",M27
187,187,yes,fluid,no,Dimethylcarbonate,COC(=O)OC,"2-Butyne-1,4-diol",OCC#CCO,C(=O)OCC#CCO,,,,1:01,"{[][<]C(=O)[<],[>]OCC#CCO[>][]}",M27
188,188,no,solid,yes,Dimethylcarbonate,COC(=O)OC,Bisphenol A,Oc1ccc(cc1)C(C)(C)c2ccc(cc2)O,C(=O)Oc1ccc(cc1)C(C)(C)c2ccc(cc2)O,,,,1:01,"{[][<]C(=O)[<],[>]Oc1ccc(cc1)C(C)(C)c2ccc(c c2)O[>][]}",M29
189,189,no,solid,yes,Dimethylcarbonate,COC(=O)OC,"4,4'-
Dihydroxydiphenylmethane",Oc1ccc(cc1)Cc2ccc(cc2)O,"C(=O)Oc1ccc(cc1)Cc2ccc(cc2)O
",,,,1:01,"{[][<]C(=O)[<],[>]Oc1ccc(cc1)Cc2ccc(cc2)O[>
][]}",M29
191,191,no,solid,yes,Dimethylcarbonate,COC(=O)OC,"4,4_-(9-Fluorenylidene)diphenol",C1(c4ccc(O)cc4)(c5ccc(O)cc5)c2ccccc2c3ccccc31,C1(c4ccc(O)cc4)(c5ccc(OC(=O)OC)cc5)c2ccccc2c3ccccc31,2.14,2.16,1.01,1:01,"{[][<]C(=O)[<],[>]Oc1ccc(cc1)C2(c3ccccc3c4 c2ccccc4)c5ccc(cc5)O[>][]}",M27
192,192,yes,crystalline,no,Dimethylcarbonate,COC(=O)OC,"1,4-Butanediol",OCCCCO,C(=O)OCCCCO,1.67,2.76,1.66,1:01,"{[][<]C(=O)[<],[>]OCCCCO[>][]}",M29
193,193,yes,crystalline,no,Dimethylcarbonate,COC(=O)OC,"1,6-Hexanediol",OCCCCCCO,C(=O)OCCCCCCO,3.68,7.7,2.09,1:01,"{[][<]C(=O)[<],[>]OCCCCCCO[>][]}",M29
194,194,yes,fluid,yes,Dimethylcarbonate,COC(=O)OC,"2-Methyl-1,3- propanediol",OCC(C)CO,C(=O)OCC(C)CO,2,3.04,1.52,1:01,"{[][<]C(=O)[<],[>]OCC(C)CO[>][]}",M29
195,195,yes,fluid,yes,Dimethylcarbonate,COC(=O)OC,"2-Butyl-2-ethyl- 1,3-propanediol",OCC(CC)(CCCC)CO,C(=O)OCC(CC)(CCCC)CO,2.28,3.54,1.55,1:01,"{[][<]C(=O)[<],[>]OCC(CC)(CCCC)CO[>][]}",M29
196,196,no,solid,yes,Dimethylcarbonate,COC(=O)OC,"1,5-hexadiene- 3,5-diol",OC(C=C)C(C=C)O,C(=O)OC(C=C)C(C=C)O,,,,1:01,"{[][<]C(=O)[<],[>]OC(C=C)C(C=C)O[>][]}",M30
197,197,no,solid,no,Dimethylcarbonate,COC(=O)OC,"4,4' - Cycloehexylidenebisphenol","Oc1ccc(C2(c3ccc(O)cc3)CCCCC2)cc1

",Oc1ccc(C2(c3ccc(OC(=O)OC)cc3)CCCCC2)cc1,1.84,1.88,1.02,1:01,"{[][<]C(=O)[<],[>]Oc1ccc(cc1)C2(CCCCC2)c3 cc(cc3)O[>][]}",M27
198,198,yes,crystalline,no,Dimethylcarbonate,COC(=O)OC,"(R)-(+)-1,1_-
Binaphthyl-2,2_- diol",Oc1ccc(cccc2)c2c1c3c(cccc4)c4ccc3O,C(=O)Oc1ccc(cccc2)c2c1c3c(cccc4)c4ccc3O,,,,1:01,"{[][<]C(=O)[<],[>]Oc1ccc(cccc2)c2c1c3c(cccc 4)c4ccc3O[>][]}",M28
199,199,no,solid,yes,Dimethylcarbonate,COC(=O)OC,"4,4_-Thiodiphenol",Oc1ccc(cc1)Sc2ccc(cc2)O,"C(=O)Oc1ccc(cc1)Sc2ccc(cc2)O
",2.55,2.56,1.01,1:01,"{[][<]C(=O)[<],[>]Oc1ccc(cc1)Sc2ccc(cc2)O[>
][]}",M27
200,200,yes,fluid,yes,Dimethylcarbonate,COC(=O)OC,Guaiacol glyceryl ether,OCC(COC(CCCC1)C1OC)O,C(=O)OCC(COC(CCCC1)C1OC)O,,,,1:01,"{[][<]C(=O)[<],[>]OCC(COC(CCCC1)C1OC) O[>][]}",M28
201,201,yes,fluid,no,Dimethylcarbonate,COC(=O)OC,"2,2_-
Thiodiethanol",OCCSCCO,C(=O)OCCSCCO,,,,1:01,"{[][<]C(=O)[<],[>]OCCSCCO[>][]}",M28
202,202,yes,fluid,no,Diglycolic acid,OC(=O)COCC(=O)O,ethylene glycol,OCCO,C(=O)COC(=O)OCCO,,,,1:01,"{[][<]C(=O)COC(=O)[<],[>]OCCO[>][]}",M25
203,203,yes,crystalline,no,Diglycolic acid,OC(=O)COCC(=O)O,"1,10-decanediol",OCCCCCCCCCCO,C(=O)COC(=O)OCCCCCCCCCCO,7.88,27.97,3.55,1:01,"{[][<]C(=O)COC(=O)[<],[>]OCCCCCCCCCC O[>][]}",M25
204,204,yes,fluid,no,Diglycolic acid,OC(=O)COCC(=O)O,"1,2-Propanediol",OCC(C)O,C(=O)COC(=O)OCC(C)O,6.5,11.68,1.8,1:01,"{[][<]C(=O)COC(=O)[<],[>]OCC(C)O[>][]}",M25
205,205,yes,glassy,no,Diglycolic acid,OC(=O)COCC(=O)O,"1,3-Propanediol",OCCCO,C(=O)COC(=O)OCCCO,14.56,19.47,1.34,1:01,"{[][<]C(=O)COC(=O)[<],[>]OCCCO[>][]}",M25
206,206,yes,crystalline,no,Diglycolic acid,OC(=O)COCC(=O)O,"1,4-Butanediol",OCCCCO,C(=O)COC(=O)OCCCCO,,,,1:01,"{[][<]C(=O)COC(=O)[<],[>]OCCCCO[>][]}",M25
207,207,yes,crystalline,no,Diglycolic acid,OC(=O)COCC(=O)O,"1,5-pentanediol",OCCCCCO,C(=O)COC(=O)OCCCCCO,5.19,10.2,1.97,1:01,"{[][<]C(=O)COC(=O)[<],[>]OCCCCCO[>][]}",M25
208,208,yes,glassy,no,Diglycolic acid,OC(=O)COCC(=O)O,"1,6-Hexanediol",OCCCCCCO,C(=O)COC(=O)OCCCCCCO,9.96,22.53,2.26,1:01,"{[][<]C(=O)COC(=O)[<],[>]OCCCCCCO[>][]}",M25
209,209,yes,fluid,no,Diglycolic acid,OC(=O)COCC(=O)O,"3-methyl-1,5- pentanediol",OCCC(C)CCO,"C(=O)COC(=O)OCCC(C)CCO
",7.92,21.51,2.72,1:01,"{[][<]C(=O)COC(=O)[<],[>]OCCC(C)CCO[>][]
}",M25
210,210,yes,glassy,no,Diglycolic acid,OC(=O)COCC(=O)O,"1,7-heptanediol",OCCCCCCCO,"C(=O)COC(=O)OCCCCCCCO
",10.24,28.59,2.79,1:01,"{[][<]C(=O)COC(=O)[<],[>]OCCCCCCCO[>][]
}",M25
211,211,yes,crystalline,no,Diglycolic acid,OC(=O)COCC(=O)O,"1,8-octanediol",OCCCCCCCCO,C(=O)COC(=O)OCCCCCCCCO,4.88,14.4,2.95,1:01,"{[][<]C(=O)COC(=O)[<],[>]OCCCCCCCCO[>] []}",M25
212,212,yes,crystalline,no,Diglycolic acid,OC(=O)COCC(=O)O,"1,9-nonanediol",OCCCCCCCCCO,"C(=O)COC(=O)OCCCCCCCCCO
",9.55,32.64,3.42,1:01,"{[][<]C(=O)COC(=O)[<],[>]OCCCCCCCCCO[
>][]}",M25
213,213,yes,fluid,no,"2,2' - thiodiacetic acid",OC(=O)CSCC(=O)O,"3-methyl-1,5- pentanediol",OCCC(C)CCO,C(=O)CSCC(=O)OCCC(C)CCO,8.67,27.38,3.16,1:01,"{[][<]C(=O)CSCC(=O)[<],[>]OCCC(C)CCO[>] []}",M25
214,214,yes,glassy,no,"2,2' - thiodiacetic acid",OC(=O)CSCC(=O)O,"1,10-decanediol",OCCCCCCCCCCO,C(=O)CSCC(=O)OCCCCCCCCCCO,5.36,16.7,3.12,1:01,"{[][<]C(=O)CSCC(=O)[<],[>]OCCCCCCCCC CO[>][]}",M25
215,215,yes,fluid,no,[(Carboxymethyl)(methyl)amino]acetic acid,OC(=O)CN(C)CC(=O)O,"1,4-Butanediol",OCCCCO,"C(=O)CN(C)CC(=O)OCCCCO
",5.31,10.99,2.07,1:01,"{[][<]C(=O)CN(C)CC(=O)[<],[>]OCCCCO[>][]
}",M25
216,216,yes,fluid,yes,[(Carboxymethyl)(methyl)amino]acetic acid,OC(=O)CN(C)CC(=O)O,"1,6-Hexanediol",OCCCCCCO,"C(=O)CN(C)CC(=O)OCCCCCCO
",4.5,8.75,1.95,1:01,"{[][<]C(=O)CN(C)CC(=O)[<],[>]OCCCCCCO[
>][]}",M25
217,217,yes,fluid,yes,[(Carboxymethyl)(methyl)amino]acetic acid,OC(=O)CN(C)CC(=O)O,"3-methyl-1,5- pentanediol",OCCC(C)CCO,C(=O)CN(C)CC(=O)OCCC(C)CCO,3.53,6.05,1.72,1:01,"{[][<]C(=O)CN(C)CC(=O)[<],[>]OCCC(C)CC O[>][]}",M25
218,218,yes,fluid,yes,[(Carboxymethyl)(methyl)amino]acetic acid,OC(=O)CN(C)CC(=O)O,"1,10-decanediol",OCCCCCCCCCCO,C(=O)CN(C)CC(=O)OCCCCCCCCCCO,3.3,5.52,1.68,1:01,"{[][<]C(=O)CN(C)CC(=O)[<],[>]OCCCCCCC CCCO[>][]}",M25
219,219,yes,fluid,no,"2,2' - thiodiacetic acid",OC(=O)CSCC(=O)O,ethylene glycol,OCCO,C(=O)CSCC(=O)OCCO,3.05,5.06,1.66,1:01,"{[][<]C(=O)CSCC(=O)[<],[>]OCCO[>][]}",M25
220,220,yes,glassy,no,"2,2' - thiodiacetic acid",OC(=O)CSCC(=O)O,"1,4-Butanediol",OCCCCO,C(=O)CSCC(=O)OCCCCO,8.76,21.37,2.44,1:01,"{[][<]C(=O)CSCC(=O)[<],[>]OCCCCO[>][]}",M25
221,221,yes,fluid,no,"2,2' - thiodiacetic acid",OC(=O)CSCC(=O)O,"1,6-Hexanediol",OCCCCCCO,"C(=O)CSCC(=O)OCCCCCCO
",11.35,31.59,2.78,1:01,"{[][<]C(=O)CSCC(=O)[<],[>]OCCCCCCO[>][]
}",M25
222,222,yes,fluid,yes,Adipic acid,OC(=O)CCCCC(=O)O,"2,2-diethyl-1,3- propanediol",OCC(CC)(CC)CO,C(=O)CCCCC(=O)OCC(CC)(CC)CO,7.79,14.79,1.9,1:01,"{[][<]C(=O)CCCCC(=O)[<],[>]OCC(CC)(CC) CO[>][]}",M25
223,223,yes,fluid,no,Adipic acid,OC(=O)CCCCC(=O)O,"1,2-Propanediol",OCC(C)O,C(=O)CCCCC(=O)OCC(C)O,,,,1:01,"{[][<]C(=O)CCCCC(=O)[<],[>]OCC(C)O[>][]}",M25
224,224,yes,fluid,no,Adipic acid,OC(=O)CCCCC(=O)O,"2-Methyl-1,3- propanediol",OCC(C)CO,"C(=O)CCCCC(=O)OCC(C)CO
",9.47,17.96,1.9,1:01,"{[][<]C(=O)CCCCC(=O)[<],[>]OCC(C)CO[>][]
}",M25
225,225,yes,fluid,yes,Adipic acid,OC(=O)CCCCC(=O)O,"2-Butyl-2-ethyl- 1,3-propanediol",OCC(CC)(CCCC)CO,C(=O)CCCCC(=O)OCC(CC)(CCCC)CO,12.23,24.49,2,1:01,"{[][<]C(=O)CCCCC(=O)[<],[>]OCC(CC)(CCC C)CO[>][]}",M25
226,226,yes,fluid,yes,Adipic acid,OC(=O)CCCCC(=O)O,"2,2,4-Trimethyl- 1,3-pentanediol",OCC(C)(C)C(C(C)C)O,C(=O)CCCCC(=O)OCC(C)(C)C(C(C)C)O,7.06,16.39,2.32,1:01,"{[][<]C(=O)CCCCC(=O)[<],[>]OCC(C)(C)C(C( C)C)O[>][]}",M25
227,227,yes,glassy,yes,Adipic acid,OC(=O)CCCCC(=O)O,"2,2-Dimethyl-1,3- propanediol",OCC(C)(C)CO,"C(=O)CCCCC(=O)OCC(C)(C)CO
",6.02,11.83,1.96,1:01,"{[][<]C(=O)CCCCC(=O)[<],[>]OCC(C)(C)CO[
>][]}",M25
228,228,yes,crystalline,yes,Adipic acid,OC(=O)CCCCC(=O)O,"cis-2-Butene-1,4- diol",OC/C=C\CO,"C(=O)CCCCC(=O)OC/C=C/CO
",9.66,18.83,1.95,1:01,"{[][<]C(=O)CCCCC(=O)[<],[>]OC/C=C/CO[>][
]}",M25
229,229,yes,glassy,yes,Adipic acid,OC(=O)CCCCC(=O)O,"4,4_- Isopropylidenedicyclohexanol, mixture of isomers",OC(CC1)CCC1C(C)(C)C(CC2)CCC2O,C(=O)CCCCC(=O)OC(CC1)CCC1C(C)(C)C(CC2)CCC2O,6.53,14.56,2.23,1:01,"{[][<]C(=O)CCCCC(=O)[<],[>]OC(CC1)CCC1C(C)(C)C(CC2)CCC2O[>][]}",M25
230,230,yes,fluid,yes,Adipic acid,OC(=O)CCCCC(=O)O,"4,8-Bis(hydroxymethyl)tricyclo[5.2.1.0 2,6]decane",OCC(CC(C1)C2C3)C1C2CC3CO,C(=O)CCCCC(=O)OCC(CC(C1)C2C3)C1C2CC3CO,6.91,13.18,1.91,1:01,"{[][<]C(=O)CCCCC(=O)[<],[>]OCC(CC(C1)C 2C3)C1C2CC3CO[>][]}",M25
231,231,no,solid,no,Adipic acid,OC(=O)CCCCC(=O)O,"2-Butyne-1,4-diol",OCC#CCO,C(=O)CCCCC(=O)OCC#CCO,,,,1:01,"{[][<]C(=O)CCCCC(=O)[<],[>]OCC#CCO[>][]}",M25
232,232,yes,fluid,no,Adipic acid,OC(=O)CCCCC(=O)O,"2,3-Butanediol",OC(C)C(C)O,C(=O)CCCCC(=O)OC(C)C(C)O,,,,1:01,"{[][<]C(=O)CCCCC(=O)[<],[>]OC(C)C(C)O[>] []}",M25
233,233,no,solid,yes,Succinic acid,OC(=O)CCC(=O)O,Resorcinol,Oc1cccc(c1)O,C(=O)CCC(=O)Oc1cccc(c1)O,,,,1:01,"{[][<]C(=O)CCC(=O)[<],[>]Oc1cccc(c1)O[>][]}",M25
234,234,yes,crystalline,no,Adipic acid,OC(=O)CCCCC(=O)O,"1,4-Cyclohexanediol",OC(CC1)CCC1O,C(=O)CCCCC(=O)OC(CC1)CCC1O,,,,1:01,"{[][<]C(=O)CCCCC(=O)[<],[>]OC(CC1)CCC1 O[>][]}",M25
235,235,no,solid,no,Adipic acid,OC(=O)CCCCC(=O)O,Resorcinol,Oc1cccc(c1)O,"C(=O)CCCCC(=O)Oc1cccc(c1)O
",,,,1:01,"{[][<]C(=O)CCCCC(=O)[<],[>]Oc1cccc(c1)O[
>][]}",M25
236,236,yes,fluid,no,Succinic acid,OC(=O)CCC(=O)O,"2,3-Butanediol",OC(C)C(C)O,C(=O)CCC(=O)OC(C)C(C)O,,,,1:01,"{[][<]C(=O)CCC(=O)[<],[>]OC(C)C(C)O[>][]}",M25
237,237,yes,glassy,yes,Succinic acid,OC(=O)CCC(=O)O,"1,4-Cyclohexanediol",OC(CC1)CCC1O,"C(=O)CCC(=O)OC(CC1)CCC1O
",,,,1:01,"{[][<]C(=O)CCC(=O)[<],[>]OC(CC1)CCC1O[>
][]}",M25
238,238,no,solid,no,Succinic acid,OC(=O)CCC(=O)O,"cis-2-Butene-1,4- diol",OC/C=C\CO,C(=O)CCC(=O)OC/C=C/CO,,,,1:01,"{[][<]C(=O)CCC(=O)[<],[>]OC/C=C/CO[>][]}",M25
239,239,yes,fluid,yes,Succinic acid,OC(=O)CCC(=O)O,"2,2-diethyl-1,3- propanediol",OCC(CC)(CC)CO,"C(=O)CCC(=O)OCC(CC)(CC)CO
",,,,1:01,"{[][<]C(=O)CCC(=O)[<],[>]OCC(CC)(CC)CO[
>][]}",M25
240,240,yes,crystalline,yes,Suberic acid,OC(=O)CCCCCCC(=O)O,"1,4-cyclohexanedimethanol",OCC(CC1)CCC1CO,C(=O)CCCCCCC(=O)OCC(CC1)CCC1CO,,,,1:01,"{[][<]C(=O)CCCCCCC(=O)[<],[>]OCC(CC1)C CC1CO[>][]}",M25
241,241,yes,fluid,no,Succinic acid,OC(=O)CCC(=O)O,"2-Methyl-1,3- propanediol",OCC(C)CO,C(=O)CCC(=O)OCC(C)CO,,,,1:01,"{[][<]C(=O)CCC(=O)[<],[>]OCC(C)CO[>][]}",M25
242,242,yes,fluid,yes,Succinic acid,OC(=O)CCC(=O)O,"2-Butyl-2-ethyl- 1,3-propanediol",OCC(CC)(CCCC)CO,C(=O)CCC(=O)OCC(CC)(CCCC)CO,20.47,32.8,1.6,1:01,"{[][<]C(=O)CCC(=O)[<],[>]OCC(CC)(CCCC) CO[>][]}",M25
243,243,yes,fluid,yes,Succinic acid,OC(=O)CCC(=O)O,"2,2,4-Trimethyl- 1,3-pentanediol",OCC(C)(C)C(C(C)C)O,C(=O)CCC(=O)OCC(C)(C)C(C(C)C)O,,,,1:01,"{[][<]C(=O)CCC(=O)[<],[>]OCC(C)(C)C(C(C) C)O[>][]}",M25
244,244,yes,glassy,yes,Succinic acid,OC(=O)CCC(=O)O,"2,2-Dimethyl-1,3- propanediol",OCC(C)(C)CO,C(=O)CCC(=O)OCC(C)(C)CO,,,,1:01,"{[][<]C(=O)CCC(=O)[<],[>]OCC(C)(C)CO[>][]}",M25
245,245,yes,crystalline,yes,Succinic acid,OC(=O)CCC(=O)O,"1,4-cyclohexanedimethanol",OCC(CC1)CCC1CO,C(=O)CCC(=O)OCC(CC1)CCC1CO,,,,1:01,"{[][<]C(=O)CCC(=O)[<],[>]OCC(CC1)CCC1C O[>][]}",M25
246,246,yes,glassy,yes,Succinic acid,OC(=O)CCC(=O)O,"4,4_- Isopropylidenedicyclohexanol, mixture of isomers",OC(CC1)CCC1C(C)(C)C(CC2)CCC2O,C(=O)CCC(=O)OC(CC1)CCC1C(C)(C)C(CC2)CCC2O,,,,1:01,"{[][<]C(=O)CCC(=O)[<],[>]OC(CC1)CCC1C( C)(C)C(CC2)CCC2O[>][]}",M25
247,247,no,solid,yes,Succinic acid,OC(=O)CCC(=O)O,"4,8-Bis(hydroxymethyl)tricyclo[5.2.1.0 2,6]decane",OCC(CC(C1)C2C3)C1C2CC3CO,C(=O)CCC(=O)OCC(CC(C1)C2C3)C1C2CC3CO,,,,1:01,"{[][<]C(=O)CCC(=O)[<],[>]OCC(CC(C1)C2C3
)C1C2CC3CO[>][]}",M25
248,248,yes,crystalline,yes,Succinic acid,OC(=O)CCC(=O)O,Bisphenol A,Oc1ccc(cc1)C(C)(C)c2ccc(cc2)O,C(=O)CCC(=O)Oc1ccc(cc1)C(C)(C)c2ccc(cc2)O,,,,1:01,"{[][<]C(=O)CCC(=O)[<],[>]Oc1ccc(cc1)C(C)(
C)c2ccc(cc2)O[>][]}",M25
249,249,yes,fluid,no,[(Carboxymethyl)(methyl)amino]acetic acid,OC(=O)CN(C)CC(=O)O,"1,4-cyclohexanedimethanol",OCC(CC1)CCC1CO,C(=O)CN(C)CC(=O)OCC(CC1)CCC1CO,,,,1:01,"{[][<]C(=O)CN(C)CC(=O)[<],[>]OCC(CC1)CC C1CO[>][]}",M25
250,250,yes,fluid,no,"2,2' - thiodiacetic acid",OC(=O)CSCC(=O)O,"2,3-Butanediol",OC(C)C(C)O,C(=O)CSCC(=O)OC(C)C(C)O,,,,1:01,"{[][<]C(=O)CSCC(=O)[<],[>]OC(C)C(C)O[>][]}",M25
251,251,no,solid,no,"2,2' - thiodiacetic acid",OC(=O)CSCC(=O)O,Bisphenol A,Oc1ccc(cc1)C(C)(C)c2ccc(cc2)O,C(=O)CSCC(=O)Oc1ccc(cc1)C(C)(C)c2ccc(cc2)O,,,,1:01,"{[][<]C(=O)CSCC(=O)[<],[>]Oc1ccc(cc1)C(C) (C)c2ccc(cc2)O[>][]}",M25
252,252,yes,glassy,yes,[(Carboxymethyl)(methyl)amino]acetic acid,OC(=O)CN(C)CC(=O)O,"4,4_- Isopropylidenedicyclohexanol, mixture of isomers",OC(CC1)CCC1C(C)(C)C(CC2)CCC2O,C(=O)CN(C)CC(=O)OC(CC1)CCC1C(C)(C)C(CC2)CCC2O,,,,1:01,"{[][<]C(=O)CN(C)CC(=O)[<],[>]OC(CC1)CCC 1C(C)(C)C(CC2)CCC2O[>][]}",M25
253,253,yes,fluid,yes,[(Carboxymethyl)(methyl)amino]acetic acid,OC(=O)CN(C)CC(=O)O,"2-Butyl-2-ethyl- 1,3-propanediol",OCC(CC)(CCCC)CO,C(=O)CN(C)CC(=O)OCC(CC)(CCCC)CO,,,,1:01,"{[][<]C(=O)CN(C)CC(=O)[<],[>]OCC(CC)(CC CC)CO[>][]}",M25
254,254,no,solid,yes,[(Carboxymethyl)(methyl)amino]acetic acid,OC(=O)CN(C)CC(=O)O,Resorcinol,Oc1cccc(c1)O,C(=O)CN(C)CC(=O)Oc1cccc(c1)O,,,,1:01,"{[][<]C(=O)CN(C)CC(=O)[<],[>]Oc1cccc(c1)O [>][]}",M25
255,255,yes,fluid,no,[(Carboxymethyl)(methyl)amino]acetic acid,OC(=O)CN(C)CC(=O)O,"2,3-Butanediol",OC(C)C(C)O,"C(=O)CN(C)CC(=O)OC(C)C(C)O
",,,,1:01,"{[][<]C(=O)CN(C)CC(=O)[<],[>]OC(C)C(C)O[
>][]}",M25
256,256,yes,fluid,no,"2,2' - thiodiacetic acid",OC(=O)CSCC(=O)O,"1,4-cyclohexanedimethanol",OCC(CC1)CCC1CO,C(=O)CSCC(=O)OCC(CC1)CCC1CO,26.76,40.97,2.22,1:01,"{[][<]C(=O)CSCC(=O)[<],[>]OCC(CC1)CCC1 CO[>][]}",M25
257,257,yes,glassy,yes,"2,2' - thiodiacetic acid",OC(=O)CSCC(=O)O,"4,4_- Isopropylidenedicyclohexanol, mixture of isomers",OC(CC1)CCC1C(C)(C)C(CC2)CCC2O,C(=O)CSCC(=O)OC(CC1)CCC1C(C)(C)C(CC2)CCC2O,,,,1:01,"{[][<]C(=O)CSCC(=O)[<],[>]OC(CC1)CCC1C (C)(C)C(CC2)CCC2O[>][]}",M25
258,258,yes,fluid,yes,"2,2' - thiodiacetic acid",OC(=O)CSCC(=O)O,"2-Butyl-2-ethyl- 1,3-propanediol",OCC(CC)(CCCC)CO,C(=O)CSCC(=O)OCC(CC)(CCCC)CO,26.76,50.57,1.89,1:01,"{[][<]C(=O)CSCC(=O)[<],[>]OCC(CC)(CCCC) CO[>][]}",M25
259,259,no,solid,yes,"2,2' - thiodiacetic acid",OC(=O)CSCC(=O)O,Resorcinol,Oc1cccc(c1)O,"C(=O)CSCC(=O)Oc1cccc(c1)O
",,,,1:01,"{[][<]C(=O)CSCC(=O)[<],[>]Oc1cccc(c1)O[>][
]}",M25
260,260,yes,fluid,no,Diglycolic acid,OC(=O)COCC(=O)O,"2,2-diethyl-1,3- propanediol",OCC(CC)(CC)CO,"C(=O)COC(=O)OCC(CC)(CC)CO
",12.91,19.18,1.49,1:01,"{[][<]C(=O)COC(=O)[<],[>]OCC(CC)(CC)CO[
>][]}",M25
261,261,yes,glassy,no,Diglycolic acid,OC(=O)COCC(=O)O,Bisphenol A,Oc1ccc(cc1)C(C)(C)c2ccc(cc2)O,C(=O)COC(=O)Oc1ccc(cc1)C(C)(C)c2ccc(cc2)O,10.8,18.57,1.72,1:01,"{[][<]C(=O)COC(=O)[<],[>]Oc1ccc(cc1)C(C)(
C)c2ccc(cc2)O[>][]}",M25
262,262,yes,glassy,yes,Diglycolic acid,OC(=O)COCC(=O)O,Resorcinol,Oc1cccc(c1)O,C(=O)COC(=O)Oc1cccc(c1)O,,,,1:01,"{[][<]C(=O)COC(=O)[<],[>]Oc1cccc(c1)O[>][]}",M25
263,263,yes,fluid,no,Diglycolic acid,OC(=O)COCC(=O)O,"2-Methyl-1,3- propanediol",OCC(C)CO,C(=O)COC(=O)OCC(C)CO,20.45,29.38,1.44,1:01,"{[][<]C(=O)COC(=O)[<],[>]OCC(C)CO[>][]}",M25
264,264,yes,fluid,yes,Diglycolic acid,OC(=O)COCC(=O)O,"2-Butyl-2-ethyl- 1,3-propanediol",OCC(CC)(CCCC)CO,C(=O)COC(=O)OCC(CC)(CCCC)CO,14.84,23.83,1.61,1:01,"{[][<]C(=O)COC(=O)[<],[>]OCC(CC)(CCCC) CO[>][]}",M25
265,265,yes,fluid,yes,Diglycolic acid,OC(=O)COCC(=O)O,"2,2,4-Trimethyl- 1,3-pentanediol",OCC(C)(C)C(C(C)C)O,C(=O)COC(=O)OCC(C)(C)C(C(C)C)O,,,,1:01,"{[][<]C(=O)COC(=O)[<],[>]OCC(C)(C)C(C(C) C)O[>][]}",M25
266,266,yes,fluid,no,Diglycolic acid,OC(=O)COCC(=O)O,"2,2-Dimethyl-1,3- propanediol",OCC(C)(C)CO,"C(=O)COC(=O)OCC(C)(C)CO
",16.45,26.42,1.61,1:01,"{[][<]C(=O)COC(=O)[<],[>]OCC(C)(C)CO[>][]
}",M25
267,267,yes,fluid,no,Diglycolic acid,OC(=O)COCC(=O)O,"1,4-cyclohexanedimethanol",OCC(CC1)CCC1CO,C(=O)COC(=O)OCC(CC1)CCC1CO,,,,1:01,"{[][<]C(=O)COC(=O)[<],[>]OCC(CC1)CCC1C O[>][]}",M25
268,268,yes,glassy,yes,Diglycolic acid,OC(=O)COCC(=O)O,"4,4_- Isopropylidenedicyclohexanol, mixture of isomers",OC(CC1)CCC1C(C)(C)C(CC2)CCC2O,C(=O)COC(=O)OC(CC1)CCC1C(C)(C)C(CC2)CCC2O,8.29,14.89,1.8,1:01,"{[][<]C(=O)COC(=O)[<],[>]OC(CC1)CCC1C( C)(C)C(CC2)CCC2O[>][]}",M25
269,269,no,glassy,no,Diglycolic acid,OC(=O)COCC(=O)O,"4,8-Bis(hydroxymethyl)tricyclo[5.2.1.0 2,6]decane",OCC(CC(C1)C2C3)C1C2CC3CO,C(=O)COC(=O)OCC(CC(C1)C2C3)C1C2CC3CO,,,,1:01,"{[][<]C(=O)COC(=O)[<],[>]OCC(CC(C1)C2C3
)C1C2CC3CO[>][]}",M25
270,270,yes,crystalline,yes,Diglycolic acid,OC(=O)COCC(=O)O,"1,2:5,6-Dianhydro-d-glucitol",OC(C1CO1)C(C2CO2)O,C(=O)COC(=O)OC(C1CO1)C(C2CO2)O,,,,1:01,"{[][<]C(=O)COC(=O)[<],[>]OC(C1CO1)C(C2 CO2)O[>][]}",M25
271,271,no,solid,yes,Terephthaloyl Chloride,[Cl]C(=O)c1ccc(cc1)C(=O)[Cl],ethylene glycol,OCCO,C(=O)c1ccc(cc1)C(=O)OCCO,,,,1:01,"{[][<]C(=O)c1ccc(cc1)C(=O)[<],[>]OCCO[>][]}",M31
272,272,no,solid,yes,Terephthaloyl Chloride,[Cl]C(=O)c1ccc(cc1)C(=O)[Cl],"1,4-Butanediol",OCCCCO,"C(=O)c1ccc(cc1)C(=O)OCCCCO
",,,,1:01,"{[][<]C(=O)c1ccc(cc1)C(=O)[<],[>]OCCCCO[
>][]}",M31
273,273,no,solid,yes,Terephthaloyl Chloride,[Cl]C(=O)c1ccc(cc1)C(=O)[Cl],"cis-2-Butene-1,4- diol",OC/C=C\CO,C(=O)c1ccc(cc1)C(=O)OC/C=C/CO,,,,1:01,"{[][<]C(=O)c1ccc(cc1)C(=O)[<],[>]OC/C=C/C O[>][]}",M31
274,274,no,solid,yes,Terephthaloyl Chloride,[Cl]C(=O)c1ccc(cc1)C(=O)[Cl],"2-Methyl-1,3- propanediol",OCC(C)CO,C(=O)c1ccc(cc1)C(=O)OCC(C)CO,,,,1:01,"{[][<]C(=O)c1ccc(cc1)C(=O)[<],[>]OCC(C)CO [>][]}",M31
275,275,yes,glassy,yes,Terephthaloyl Chloride,[Cl]C(=O)c1ccc(cc1)C(=O)[Cl],"2-Butyl-2-ethyl- 1,3-propanediol",OCC(CC)(CCCC)CO,C(=O)c1ccc(cc1)C(=O)OCC(CC)(CCCC)CO,,,,1:01,"{[][<]C(=O)c1ccc(cc1)C(=O)[<],[>]OCC(CC)( CCCC)CO[>][]}",M31
276,276,no,solid,yes,Terephthaloyl Chloride,[Cl]C(=O)c1ccc(cc1)C(=O)[Cl],"1,4-cyclohexanedimethanol",OCC(CC1)CCC1CO,C(=O)c1ccc(cc1)C(=O)OCC(CC1)CCC1CO,,,,1:01,"{[][<]C(=O)c1ccc(cc1)C(=O)[<],[>]OCC(CC1) CCC1CO[>][]}",M31
277,277,no,solid,yes,Terephthaloyl Chloride,[Cl]C(=O)c1ccc(cc1)C(=O)[Cl],"4,4_- Isopropylidenedicyclohexanol, mixture of isomers",OC(CC1)CCC1C(C)(C)C(CC2)CCC2O,C(=O)c1ccc(cc1)C(=O)OC(CC1)CCC1C(C)(C)C(CC2)CCC2O,,,,1:01,"{[][<]C(=O)c1ccc(cc1)C(=O)[<],[>]OC(CC1)C CC1C(C)(C)C(CC2)CCC2O[>][]}",M31
278,278,no,solid,yes,Terephthaloyl Chloride,[Cl]C(=O)c1ccc(cc1)C(=O)[Cl],Bisphenol A,Oc1ccc(cc1)C(C)(C)c2ccc(cc2)O,C(=O)c1ccc(cc1)C(=O)Oc1ccc(cc1)C(C)(C)c2ccc(cc2)O,,,,1:01,"{[][<]C(=O)c1ccc(cc1)C(=O)[<],[>]Oc1ccc(cc1
)C(C)(C)c2ccc(cc2)O[>][]}",M31
279,279,yes,glassy,yes,"1,4- cyclohexanedicarboxylic acid",OC(=O)C(CC1)CCC1C(=O)O,ethylene glycol,OCCO,"C(=O)C(CC1)CCC1C(=O)OCCO
",,,,1:01,"{[][<]C(=O)C(CC1)CCC1C(=O)[<],[>]OCCO[>
][]}",M25
280,280,yes,glassy,yes,"1,4- cyclohexanedicarboxylic acid",OC(=O)C(CC1)CCC1C(=O)O,"2,2-Dimethyl-1,3- propanediol",OCC(C)(C)CO,C(=O)C(CC1)CCC1C(=O)OCC(C)(C)CO,,,,1:01,"{[][<]C(=O)C(CC1)CCC1C(=O)[<],[>]OCC(C) (C)CO[>][]}",M25
281,281,yes,fluid,no,"1,4- cyclohexanedicarboxylic acid",OC(=O)C(CC1)CCC1C(=O)O,"2-Methyl-1,3- propanediol",OCC(C)CO,C(=O)C(CC1)CCC1C(=O)OCC(C)CO,,,,1:01,"{[][<]C(=O)C(CC1)CCC1C(=O)[<],[>]OCC(C) CO[>][]}",M25
282,282,no,solid,yes,"1,4- cyclohexanedicarboxylic acid",OC(=O)C(CC1)CCC1C(=O)O,"1,4-Butanediol",OCCCCO,C(=O)C(CC1)CCC1C(=O)OCCCCO,,,,1:01,"{[][<]C(=O)C(CC1)CCC1C(=O)[<],[>]OCCCC O[>][]}",M25
283,283,yes,fluid,yes,"1,4- cyclohexanedicarboxylic acid",OC(=O)C(CC1)CCC1C(=O)O,"3-methyl-1,5- pentanediol",OCCC(C)CCO,C(=O)C(CC1)CCC1C(=O)OCCC(C)CCO,,,,1:01,"{[][<]C(=O)C(CC1)CCC1C(=O)[<],[>]OCCC( C)CCO[>][]}",M25
284,284,no,solid,yes,"1,4- cyclohexanedicarboxylic acid",OC(=O)C(CC1)CCC1C(=O)O,"1,10-decanediol",OCCCCCCCCCCO,C(=O)C(CC1)CCC1C(=O)OCCCCCCCCCCO,,,,1:01,"{[][<]C(=O)C(CC1)CCC1C(=O)[<],[>]OCCCC CCCCCCO[>][]}",M25
285,285,yes,glassy,yes,"1,4- cyclohexanedicarboxylic acid",OC(=O)C(CC1)CCC1C(=O)O,"2-Butyl-2-ethyl- 1,3-propanediol",OCC(CC)(CCCC)CO,C(=O)C(CC1)CCC1C(=O)OCC(CC)(CCCC)CO,,,,1:01,"{[][<]C(=O)C(CC1)CCC1C(=O)[<],[>]OCC(C C)(CCCC)CO[>][]}",M25
286,286,yes,glassy,yes,"1,4- cyclohexanedicarboxylic acid",OC(=O)C(CC1)CCC1C(=O)O,"1,4-Cyclohexanediol",OC(CC1)CCC1O,C(=O)C(CC1)CCC1C(=O)OC(CC1)CCC1O,,,,1:01,"{[][<]C(=O)C(CC1)CCC1C(=O)[<],[>]OC(CC1
)CCC1O[>][]}",M25
287,287,yes,glassy,yes,"1,4- cyclohexanedicarboxylic acid",OC(=O)C(CC1)CCC1C(=O)O,"1,4-cyclohexanedimethanol",OCC(CC1)CCC1CO,C(=O)C(CC1)CCC1C(=O)OCC(CC1)CCC1CO,,,,1:01,"{[][<]C(=O)C(CC1)CCC1C(=O)[<],[>]OCC(C C1)CCC1CO[>][]}",M25
288,288,yes,crystalline,yes,"1,4- cyclohexanedicarboxylic acid",OC(=O)C(CC1)CCC1C(=O)O,"4,4_- Isopropylidenedicyclohexanol, mixture of isomers",OC(CC1)CCC1C(C)(C)C(CC2)CCC2O,C(=O)C(CC1)CCC1C(=O)OC(CC1)CCC1C(C)(C)C(CC2)CCC2O,,,,1:01,"{[][<]C(=O)C(CC1)CCC1C(=O)[<],[>]OC(CC1
)CCC1C(C)(C)C(CC2)CCC2O[>][]}",M25
289,289,no,solid,yes,"1,4- cyclohexanedicarboxylic acid",OC(=O)C(CC1)CCC1C(=O)O,"4,8-Bis(hydroxymethyl)tricyclo[5.2.1.0 2,6]decane",OCC(CC(C1)C2C3)C1C2CC3CO,C(=O)C(CC1)CCC1C(=O)OCC(CC(C1)C2C3)C1C2CC3CO,,,,1:01,"{[][<]C(=O)C(CC1)CCC1C(=O)[<],[>]OCC(C C(C1)C2C3)C1C2CC3CO[>][]}",M25
290,290,no,solid,yes,Azelaic Acid,OC(=O)CCCCCCCC(=O)O,ethylene glycol,OCCO,"C(=O)CCCCCCCC(=O)OCCO
",8.89,19.11,2.15,1:01,"{[][<]C(=O)CCCCCCCC(=O)[<],[>]OCCO[>][]
}",M25
291,291,no,fluid,yes,pimelic acid,OC(=O)CCCCCC(=O)O,"3-methyl-1,5- pentanediol",OCCC(C)CCO,C(=O)CCCCCC(=O)OCCC(C)CCO,16.32,62.65,3.84,1:01,"{[][<]C(=O)CCCCCC(=O)[<],[>]OCCC(C)CC O[>][]}",M25
292,292,yes,crystalline,yes,Azelaic Acid,OC(=O)CCCCCCCC(=O)O,"1,3-Propanediol",OCCCO,C(=O)CCCCCCCC(=O)OCCCO,9.44,26.33,2.79,1:01,"{[][<]C(=O)CCCCCCCC(=O)[<],[>]OCCCO[>] []}",M25
293,293,yes,crystalline,yes,Azelaic Acid,OC(=O)CCCCCCCC(=O)O,"1,4-Butanediol",OCCCCO,"C(=O)CCCCCCCC(=O)OCCCCO
",,,,1:01,"{[][<]C(=O)CCCCCCCC(=O)[<],[>]OCCCCO[
>][]}",M25
294,294,yes,crystalline,yes,Azelaic Acid,OC(=O)CCCCCCCC(=O)O,"1,5-pentanediol",OCCCCCO,C(=O)CCCCCCCC(=O)OCCCCCO,,,,1:01,"{[][<]C(=O)CCCCCCCC(=O)[<],[>]OCCCCC O[>][]}",M25
295,295,yes,fluid,yes,Azelaic Acid,OC(=O)CCCCCCCC(=O)O,"3-methyl-1,5- pentanediol",OCCC(C)CCO,C(=O)CCCCCCCC(=O)OCCC(C)CCO,8.02,42.88,5.35,1:01,"{[][<]C(=O)CCCCCCCC(=O)[<],[>]OCCC(C) CCO[>][]}",M25
296,296,yes,crystalline,yes,Azelaic Acid,OC(=O)CCCCCCCC(=O)O,"1,10-decanediol",OCCCCCCCCCCO,C(=O)CCCCCCCC(=O)OCCCCCCCCCCO,15.75,137.4,8.72,1:01,"{[][<]C(=O)CCCCCCCC(=O)[<],[>]OCCCCC CCCCCO[>][]}",M25
297,297,yes,crystalline,no,pimelic acid,OC(=O)CCCCCC(=O)O,ethylene glycol,OCCO,C(=O)CCCCCC(=O)OCCO,11.41,59.09,5.18,1:01,"{[][<]C(=O)CCCCCC(=O)[<],[>]OCCO[>][]}",M25
298,298,yes,glassy,no,pimelic acid,OC(=O)CCCCCC(=O)O,"1,3-Propanediol",OCCCO,C(=O)CCCCCC(=O)OCCCO,8.13,12.47,1.53,1:01,"{[][<]C(=O)CCCCCC(=O)[<],[>]OCCCO[>][]}",M25
299,299,yes,crystalline,yes,pimelic acid,OC(=O)CCCCCC(=O)O,"1,4-Butanediol",OCCCCO,"C(=O)CCCCCC(=O)OCCCCO
",11.7,37.81,3.23,1:01,"{[][<]C(=O)CCCCCC(=O)[<],[>]OCCCCO[>][]
}",M25
300,300,yes,crystalline,yes,Succinic acid,OC(=O)CCC(=O)O,ethylene glycol,OCCO,C(=O)CCC(=O)OCCO,,,,1:01,"{[][<]C(=O)CCC(=O)[<],[>]OCCO[>][]}",M25
302,302,yes,crystalline,yes,Succinic acid,OC(=O)CCC(=O)O,"1,10-decanediol",OCCCCCCCCCCO,C(=O)CCC(=O)OCCCCCCCCCCO,17.9,49.25,2.75,1:01,"{[][<]C(=O)CCC(=O)[<],[>]OCCCCCCCCCC O[>][]}",M25
303,303,yes,crystalline,no,Succinic acid,OC(=O)CCC(=O)O,"1,3-Propanediol",OCCCO,C(=O)CCC(=O)OCCCO,5.35,8.5,1.59,1:01,"{[][<]C(=O)CCC(=O)[<],[>]OCCCO[>][]}",M25
304,304,yes,crystalline,yes,Succinic acid,OC(=O)CCC(=O)O,"1,4-Butanediol",OCCCCO,C(=O)CCC(=O)OCCCCO,,,,1:01,"{[][<]C(=O)CCC(=O)[<],[>]OCCCCO[>][]}",M25
305,305,yes,crystalline,no,Succinic acid,OC(=O)CCC(=O)O,"1,5-pentanediol",OCCCCCO,C(=O)CCC(=O)OCCCCCO,12.13,52.16,4.3,1:01,"{[][<]C(=O)CCC(=O)[<],[>]OCCCCCO[>][]}",M25
306,306,yes,crystalline,yes,Succinic acid,OC(=O)CCC(=O)O,"1,6-Hexanediol",OCCCCCCO,C(=O)CCC(=O)OCCCCCCO,13.67,38.96,2.85,1:01,"{[][<]C(=O)CCC(=O)[<],[>]OCCCCCCO[>][]}",M25
307,307,yes,fluid,no,Succinic acid,OC(=O)CCC(=O)O,"2,5-
hexanediol(+isomers)",OC(C)CCC(C)O,C(=O)CCC(=O)OC(C)CCC(C)O,,,,1:01,"{[][<]C(=O)CCC(=O)[<],[>]OC(C)CCC(C)O[>] []}",M25
308,308,yes,fluid,no,Succinic acid,OC(=O)CCC(=O)O,"3-methyl-1,5- pentanediol",OCCC(C)CCO,"C(=O)CCC(=O)OCCC(C)CCO
",7.35,27.46,3.74,1:01,"{[][<]C(=O)CCC(=O)[<],[>]OCCC(C)CCO[>][]
}",M25
309,309,yes,crystalline,yes,Succinic acid,OC(=O)CCC(=O)O,"1,7-heptanediol",OCCCCCCCO,"C(=O)CCC(=O)OCCCCCCCO
",14.85,45.93,3.09,1:01,"{[][<]C(=O)CCC(=O)[<],[>]OCCCCCCCO[>][]
}",M25
310,310,yes,crystalline,yes,Succinic acid,OC(=O)CCC(=O)O,"1,8-octanediol",OCCCCCCCCO,C(=O)CCC(=O)OCCCCCCCCO,14.14,40.09,2.84,1:01,"{[][<]C(=O)CCC(=O)[<],[>]OCCCCCCCCO[>] []}",M25
311,311,yes,fluid,no,glutaric acid,OC(=O)CCCC(=O)O,ethylene glycol,OCCO,C(=O)CCCC(=O)OCCO,5.6,9.44,1.68,1:01,"{[][<]C(=O)CCCC(=O)[<],[>]OCCO[>][]}",M25
312,312,yes,crystalline,yes,glutaric acid,OC(=O)CCCC(=O)O,"1,10-decanediol",OCCCCCCCCCCO,C(=O)CCCC(=O)OCCCCCCCCCCO,13.96,37.78,2.71,1:01,"{[][<]C(=O)CCCC(=O)[<],[>]OCCCCCCCCC CO[>][]}",M25
313,313,yes,crystalline,yes,Azelaic Acid,OC(=O)CCCCCCCC(=O)O,"1,8-octanediol",OCCCCCCCCO,C(=O)CCCCCCCC(=O)OCCCCCCCCO,14.67,60.83,4.15,1:01,"{[][<]C(=O)CCCCCCCC(=O)[<],[>]OCCCCC CCCO[>][]}",M25
314,314,yes,crystalline,no,glutaric acid,OC(=O)CCCC(=O)O,"1,3-Propanediol",OCCCO,C(=O)CCCC(=O)OCCCO,6.41,11.98,1.87,1:01,"{[][<]C(=O)CCCC(=O)[<],[>]OCCCO[>][]}",M25
315,315,yes,crystalline,no,glutaric acid,OC(=O)CCCC(=O)O,"1,4-Butanediol",OCCCCO,C(=O)CCCC(=O)OCCCCO,4.58,13.2,2.88,1:01,"{[][<]C(=O)CCCC(=O)[<],[>]OCCCCO[>][]}",M25
316,316,yes,glassy,no,glutaric acid,OC(=O)CCCC(=O)O,"1,5-pentanediol",OCCCCCO,C(=O)CCCC(=O)OCCCCCO,6.57,20.15,3.07,1:01,"{[][<]C(=O)CCCC(=O)[<],[>]OCCCCCO[>][]}",M25
317,317,yes,crystalline,no,glutaric acid,OC(=O)CCCC(=O)O,"1,6-Hexanediol",OCCCCCCO,"C(=O)CCCC(=O)OCCCCCCO
",12.71,33.62,2.65,1:01,"{[][<]C(=O)CCCC(=O)[<],[>]OCCCCCCO[>][]
}",M25
318,318,yes,fluid,no,glutaric acid,OC(=O)CCCC(=O)O,"3-methyl-1,5- pentanediol",OCCC(C)CCO,C(=O)CCCC(=O)OCCC(C)CCO,5.64,15.5,2.75,1:01,"{[][<]C(=O)CCCC(=O)[<],[>]OCCC(C)CCO[>] []}",M25
319,319,yes,crystalline,yes,glutaric acid,OC(=O)CCCC(=O)O,"1,7-heptanediol",OCCCCCCCO,C(=O)CCCC(=O)OCCCCCCCO,9.66,32.56,3.37,1:01,"{[][<]C(=O)CCCC(=O)[<],[>]OCCCCCCCO[>] []}",M25
320,320,yes,crystalline,yes,glutaric acid,OC(=O)CCCC(=O)O,"1,8-octanediol",OCCCCCCCCO,"C(=O)CCCC(=O)OCCCCCCCCO
",9.8,49.39,5.04,1:01,"{[][<]C(=O)CCCC(=O)[<],[>]OCCCCCCCCO[
>][]}",M25
321,321,yes,crystalline,yes,glutaric acid,OC(=O)CCCC(=O)O,"1,9-nonanediol",OCCCCCCCCCO,C(=O)CCCC(=O)OCCCCCCCCCO,14.95,58.88,3.94,1:01,"{[][<]C(=O)CCCC(=O)[<],[>]OCCCCCCCCC O[>][]}",M25
322,322,yes,crystalline,no,Adipic acid,OC(=O)CCCCC(=O)O,ethylene glycol,OCCO,C(=O)CCCCC(=O)OCCO,,,,1:01,"{[][<]C(=O)CCCCC(=O)[<],[>]OCCO[>][]}",M25
323,323,yes,crystalline,yes,Adipic acid,OC(=O)CCCCC(=O)O,"1,10-decanediol",OCCCCCCCCCCO,C(=O)CCCCC(=O)OCCCCCCCCCCO,,,,1:01,"{[][<]C(=O)CCCCC(=O)[<],[>]OCCCCCCCC CCO[>][]}",M25
324,324,yes,crystalline,yes,Azelaic Acid,OC(=O)CCCCCCCC(=O)O,"1,9-nonanediol",OCCCCCCCCCO,C(=O)CCCCCCCC(=O)OCCCCCCCCCO,25.36,102.9,4.06,1:01,"{[][<]C(=O)CCCCCCCC(=O)[<],[>]OCCCCC CCCCO[>][]}",M25
325,325,yes,crystalline,no,Adipic acid,OC(=O)CCCCC(=O)O,"1,3-Propanediol",OCCCO,C(=O)CCCCC(=O)OCCCO,,,,1:01,"{[][<]C(=O)CCCCC(=O)[<],[>]OCCCO[>][]}",M25
326,326,yes,crystalline,no,Adipic acid,OC(=O)CCCCC(=O)O,"1,4-Butanediol",OCCCCO,C(=O)CCCCC(=O)OCCCCO,3.6,7.86,2.19,1:01,"{[][<]C(=O)CCCCC(=O)[<],[>]OCCCCO[>][]}",M25
327,327,no,solid,no,Adipic acid,OC(=O)CCCCC(=O)O,"1,5-pentanediol",OCCCCCO,"C(=O)CCCCC(=O)OCCCCCO
",,,,1:01,"{[][<]C(=O)CCCCC(=O)[<],[>]OCCCCCO[>][]
}",M25
328,328,yes,crystalline,yes,Adipic acid,OC(=O)CCCCC(=O)O,"1,6-Hexanediol",OCCCCCCO,C(=O)CCCCC(=O)OCCCCCCO,8.25,44.5,5.39,1:01,"{[][<]C(=O)CCCCC(=O)[<],[>]OCCCCCCO[>] []}",M25
329,329,yes,fluid,yes,Adipic acid,OC(=O)CCCCC(=O)O,"3-methyl-1,5- pentanediol",OCCC(C)CCO,"C(=O)CCCCC(=O)OCCC(C)CCO
",,,,1:01,"{[][<]C(=O)CCCCC(=O)[<],[>]OCCC(C)CCO[
>][]}",M25
330,330,yes,crystalline,yes,Adipic acid,OC(=O)CCCCC(=O)O,"1,7-heptanediol",OCCCCCCCO,"C(=O)CCCCC(=O)OCCCCCCCO
",,,,1:01,"{[][<]C(=O)CCCCC(=O)[<],[>]OCCCCCCCO[
>][]}",M25
331,331,yes,crystalline,yes,Adipic acid,OC(=O)CCCCC(=O)O,"1,8-octanediol",OCCCCCCCCO,C(=O)CCCCC(=O)OCCCCCCCCO,,,,1:01,"{[][<]C(=O)CCCCC(=O)[<],[>]OCCCCCCCC O[>][]}",M25
332,332,no,solid,yes,Adipic acid,OC(=O)CCCCC(=O)O,"1,9-nonanediol",OCCCCCCCCCO,C(=O)CCCCC(=O)OCCCCCCCCCO,,,,1:01,"{[][<]C(=O)CCCCC(=O)[<],[>]OCCCCCCCC CO[>][]}",M25
333,333,no,solid,yes,isophthalic acid,OC(=O)c(ccc1)cc1C(=O)O,ethylene glycol,OCCO,C(=O)c(ccc1)cc1C(=O)OCCO,,,,1:01,"{[][<]C(=O)c(ccc1)cc1C(=O)[<],[>]OCCO[>][]}",M25
334,334,yes,crystalline,yes,isophthalic acid,OC(=O)c(ccc1)cc1C(=O)O,"1,10-decanediol",OCCCCCCCCCCO,C(=O)c(ccc1)cc1C(=O)OCCCCCCCCCCO,4.09,9.09,2.22,1:01,"{[][<]C(=O)c(ccc1)cc1C(=O)[<],[>]OCCCCCC CCCCO[>][]}",M25
335,335,yes,glassy,yes,isophthalic acid,OC(=O)c(ccc1)cc1C(=O)O,"1,2-Propanediol",OCC(C)O,"C(=O)c(ccc1)cc1C(=O)OCC(C)O
",6,12.8,2.13,1:01,"{[][<]C(=O)c(ccc1)cc1C(=O)[<],[>]OCC(C)O[
>][]}",M25
336,336,no,solid,yes,isophthalic acid,OC(=O)c(ccc1)cc1C(=O)O,"1,3-Propanediol",OCCCO,"C(=O)c(ccc1)cc1C(=O)OCCCO
",,,,1:01,"{[][<]C(=O)c(ccc1)cc1C(=O)[<],[>]OCCCO[>][
]}",M25
337,337,no,solid,yes,isophthalic acid,OC(=O)c(ccc1)cc1C(=O)O,"1,4-Butanediol",OCCCCO,"C(=O)c(ccc1)cc1C(=O)OCCCCO
",,,,1:01,"{[][<]C(=O)c(ccc1)cc1C(=O)[<],[>]OCCCCO[
>][]}",M25
338,338,yes,crystalline,no,isophthalic acid,OC(=O)c(ccc1)cc1C(=O)O,"1,5-pentanediol",OCCCCCO,C(=O)c(ccc1)cc1C(=O)OCCCCCO,,,,1:01,"{[][<]C(=O)c(ccc1)cc1C(=O)[<],[>]OCCCCCO [>][]}",M25
339,339,no,solid,yes,isophthalic acid,OC(=O)c(ccc1)cc1C(=O)O,"1,6-Hexanediol",OCCCCCCO,C(=O)c(ccc1)cc1C(=O)OCCCCCCO,,,,1:01,"{[][<]C(=O)c(ccc1)cc1C(=O)[<],[>]OCCCCCC O[>][]}",M25
340,340,yes,fluid,yes,isophthalic acid,OC(=O)c(ccc1)cc1C(=O)O,"3-methyl-1,5- pentanediol",OCCC(C)CCO,C(=O)c(ccc1)cc1C(=O)OCCC(C)CCO,,,,1:01,"{[][<]C(=O)c(ccc1)cc1C(=O)[<],[>]OCCC(C)C CO[>][]}",M25
341,341,yes,glassy,yes,isophthalic acid,OC(=O)c(ccc1)cc1C(=O)O,"1,7-heptanediol",OCCCCCCCO,C(=O)c(ccc1)cc1C(=O)OCCCCCCCO,,,,1:01,"{[][<]C(=O)c(ccc1)cc1C(=O)[<],[>]OCCCCCC CO[>][]}",M25
342,342,yes,crystalline,yes,isophthalic acid,OC(=O)c(ccc1)cc1C(=O)O,"1,8-octanediol",OCCCCCCCCO,C(=O)c(ccc1)cc1C(=O)OCCCCCCCCO,,,,1:01,"{[][<]C(=O)c(ccc1)cc1C(=O)[<],[>]OCCCCCC CCO[>][]}",M25
343,343,yes,crystalline,yes,isophthalic acid,OC(=O)c(ccc1)cc1C(=O)O,"1,9-nonanediol",OCCCCCCCCCO,C(=O)c(ccc1)cc1C(=O)OCCCCCCCCCO,,,,1:01,"{[][<]C(=O)c(ccc1)cc1C(=O)[<],[>]OCCCCCC CCCO[>][]}",M25
344,344,yes,crystalline,yes,Terephthaloyl Chloride,[Cl]C(=O)c1ccc(cc1)C(=O)[Cl],"1,2-Propanediol",OCC(C)O,"C(=O)c1ccc(cc1)C(=O)OCC(C)O
",7.56,19.29,2.55,1:01,"{[][<]C(=O)c1ccc(cc1)C(=O)[<],[>]OCC(C)O[
>][]}",M31
345,345,yes,crystalline,yes,"1,4- cyclohexanedicarboxylic acid",OC(=O)C(CC1)CCC1C(=O)O,"2,2,4-Trimethyl- 1,3-pentanediol",OCC(C)(C)C(C(C)C)O,C(=O)C(CC1)CCC1C(=O)OCC(C)(C)C(C(C)C)O,,,,1:01,"{[][<]C(=O)C(CC1)CCC1C(=O)[<],[>]OCC(C) (C)C(C(C)C)O[>][]}",M1
346,346,no,solid,yes,isophthalic acid,OC(=O)c(ccc1)cc1C(=O)O,"1,2-Propanediol",OCC(C)O,"C(=O)c(ccc1)cc1C(=O)OCC(C)O
",,,,1:01,"{[][<]C(=O)c(ccc1)cc1C(=O)[<],[>]OCC(C)O[
>][]}",M18
347,347,yes,crystalline,yes,[(Carboxymethyl)(methyl)amino]acetic acid,OC(=O)CN(C)CC(=O)O,"2,2,4-Trimethyl- 1,3-pentanediol",OCC(C)(C)C(C(C)C)O,C(=O)CN(C)CC(=O)OCC(C)(C)C(C(C)C)O,,,,1:01,"{[][<]C(=O)CN(C)CC(=O)[<],[>]OCC(C)(C)C( C(C)C)O[>][]}",M11
348,348,no,solid,yes,"2,6- Napthalenedicarboxylic acid",C1=CC2=C(C=CC(=C2)C(=O)O)C=C1C(=O)O,"2,2,4-Trimethyl- 1,3-pentanediol",OCC(C)(C)C(C(C)C)O,C(=O)c(ccc1c2)cc1ccc2C(=O)OCC(C)(C)C(C(C)C)O,,,,1:01,"{[][<]C(=O)c(ccc1c2)cc1ccc2C(=O)[<],[>]OC
C(C)(C)C(C(C)C)O[>][]}",M11
349,349,no,solid,yes,"2,6- Napthalenedicarboxylic acid",C1=CC2=C(C=CC(=C2)C(=O)O)C=C1C(=O)O,"1,4-Butanediol",OCCCCO,C(=O)c(ccc1c2)cc1ccc2C(=O)OCCCCO,,,,1:01,"{[][<]C(=O)c(ccc1c2)cc1ccc2C(=O)[<],[>]OC CCCO[>][]}",M12
350,350,yes,fluid,no,"2,2' - thiodiacetic acid",OC(=O)CSCC(=O)O,"1,5-pentanediol",OCCCCCO,C(=O)CSCC(=O)OCCCCCO,,,,1:01,"{[][<]C(=O)CSCC(=O)[<],[>]OCCCCCO[>][]}",M12
351,351,no,solid,yes,"1,4- cyclohexanedicarboxylic acid",OC(=O)C(CC1)CCC1C(=O)O,"1,5-pentanediol",OCCCCCO,C(=O)C(CC1)CCC1C(=O)OCCCCCO,,,,1:01,"{[][<]C(=O)C(CC1)CCC1C(=O)[<],[>]OCCCC CO[>][]}",M12
352,352,yes,fluid,no,[(Carboxymethyl)(methyl)amino]acetic acid,OC(=O)CN(C)CC(=O)O,"1,5-pentanediol",OCCCCCO,C(=O)CN(C)CC(=O)OCCCCCO,,,,1:01,"{[][<]C(=O)CN(C)CC(=O)[<],[>]OCCCCCO[>] []}",M12
353,353,no,solid,no,"2,6- Napthalenedicarboxylic acid",C1=CC2=C(C=CC(=C2)C(=O)O)C=C1C(=O)O,"1,5-pentanediol",OCCCCCO,C(=O)c(ccc1c2)cc1ccc2C(=O)OCCCCCO,,,,1:01,"{[][<]C(=O)c(ccc1c2)cc1ccc2C(=O)[<],[>]OC CCCCO[>][]}",M12
354,354,no,solid,yes,"1,4- cyclohexanedicarboxylic acid",OC(=O)C(CC1)CCC1C(=O)O,"1,6-Hexanediol",OCCCCCCO,C(=O)C(CC1)CCC1C(=O)OCCCCCCO,,,,1:01,"{[][<]C(=O)C(CC1)CCC1C(=O)[<],[>]OCCCC CCO[>][]}",M12
355,355,no,solid,yes,"2,6- Napthalenedicarboxylic acid",C1=CC2=C(C=CC(=C2)C(=O)O)C=C1C(=O)O,"1,6-Hexanediol",OCCCCCCO,C(=O)c(ccc1c2)cc1ccc2C(=O)OCCCCCCO,,,,1:01,"{[][<]C(=O)c(ccc1c2)cc1ccc2C(=O)[<],[>]OC CCCCCO[>][]}",M12
356,356,no,solid,yes,isophthalic acid,OC(=O)c(ccc1)cc1C(=O)O,"2,3-Butanediol",OC(C)C(C)O,C(=O)c(ccc1)cc1C(=O)OC(C)C(C)O,,,,1:01,"{[][<]C(=O)c(ccc1)cc1C(=O)[<],[>]OC(C)C(C) O[>][]}",M18
357,357,no,solid,yes,"1,4- cyclohexanedicarboxylic acid",OC(=O)C(CC1)CCC1C(=O)O,"1,7-heptanediol",OCCCCCCCO,C(=O)C(CC1)CCC1C(=O)OCCCCCCCO,,,,1:01,"{[][<]C(=O)C(CC1)CCC1C(=O)[<],[>]OCCCC CCCO[>][]}",M12
358,358,no,solid,yes,"2,6- Napthalenedicarboxylic acid",C1=CC2=C(C=CC(=C2)C(=O)O)C=C1C(=O)O,"1,7-heptanediol",OCCCCCCCO,C(=O)c(ccc1c2)cc1ccc2C(=O)OCCCCCCCO,,,,1:01,"{[][<]C(=O)c(ccc1c2)cc1ccc2C(=O)[<],[>]OC CCCCCCO[>][]}",M12
359,359,no,solid,yes,"1,4- cyclohexanedicarboxylic acid",OC(=O)C(CC1)CCC1C(=O)O,"1,8-octanediol",OCCCCCCCCO,C(=O)C(CC1)CCC1C(=O)OCCCCCCCCO,,,,1:01,"{[][<]C(=O)C(CC1)CCC1C(=O)[<],[>]OCCCC CCCCO[>][]}",M12
360,360,yes,fluid,no,[(Carboxymethyl)(methyl)amino]acetic acid,OC(=O)CN(C)CC(=O)O,"1,8-octanediol",OCCCCCCCCO,C(=O)CN(C)CC(=O)OCCCCCCCCO,,,,1:01,"{[][<]C(=O)CN(C)CC(=O)[<],[>]OCCCCCCC CO[>][]}",M12
361,361,no,solid,yes,"2,6- Napthalenedicarboxylic acid",C1=CC2=C(C=CC(=C2)C(=O)O)C=C1C(=O)O,"1,8-octanediol",OCCCCCCCCO,C(=O)c(ccc1c2)cc1ccc2C(=O)OCCCCCCCCO,,,,1:01,"{[][<]C(=O)c(ccc1c2)cc1ccc2C(=O)[<],[>]OC CCCCCCCO[>][]}",M12
362,362,yes,glassy,no,glutaric acid,OC(=O)CCCC(=O)O,"1,4-cyclohexanedimethanol",OCC(CC1)CCC1CO,C(=O)CCCC(=O)OCC(CC1)CCC1CO,6.73,9.01,1.34,1:01,"{[][<]C(=O)CCCC(=O)[<],[>]OCC(CC1)CCC1 CO[>][]}",M12
363,363,no,solid,yes,"2,6- Napthalenedicarboxylic acid",C1=CC2=C(C=CC(=C2)C(=O)O)C=C1C(=O)O,"1,4-cyclohexanedimethanol",OCC(CC1)CCC1CO,C(=O)c(ccc1c2)cc1ccc2C(=O)OCC(CC1)CCC1CO,,,,1:01,"{[][<]C(=O)c(ccc1c2)cc1ccc2C(=O)[<],[>]OC C(CC1)CCC1CO[>][]}",M12
364,364,yes,crystalline,no,"2,2' - thiodiacetic acid",OC(=O)CSCC(=O)O,"1,9-nonanediol",OCCCCCCCCCO,C(=O)CSCC(=O)OCCCCCCCCCO,,,,1:01,"{[][<]C(=O)CSCC(=O)[<],[>]OCCCCCCCCC O[>][]}",M12
365,365,yes,fluid,yes,"1,4- cyclohexanedicarboxylic acid",OC(=O)C(CC1)CCC1C(=O)O,"1,9-nonanediol",OCCCCCCCCCO,C(=O)C(CC1)CCC1C(=O)OCCCCCCCCCO,,,,1:01,"{[][<]C(=O)C(CC1)CCC1C(=O)[<],[>]OCCCC CCCCCO[>][]}",M12
366,366,no,solid,yes,isophthalic acid,OC(=O)c(ccc1)cc1C(=O)O,"1,4-Cyclohexanediol",OC(CC1)CCC1O,C(=O)c(ccc1)cc1C(=O)OC(CC1)CCC1O,,,,1:01,"{[][<]C(=O)c(ccc1)cc1C(=O)[<],[>]OC(CC1)C CC1O[>][]}",M18
367,367,no,solid,yes,"2,6- Napthalenedicarboxylic acid",C1=CC2=C(C=CC(=C2)C(=O)O)C=C1C(=O)O,"1,9-nonanediol",OCCCCCCCCCO,C(=O)c(ccc1c2)cc1ccc2C(=O)OCCCCCCCCCO,,,,1:01,"{[][<]C(=O)c(ccc1c2)cc1ccc2C(=O)[<],[>]OC CCCCCCCCO[>][]}",M12
368,368,no,solid,yes,pimelic acid,OC(=O)CCCCCC(=O)O,"1,10-decanediol",OCCCCCCCCCCO,C(=O)CCCCCC(=O)OCCCCCCCCCCO,6.07,10.76,1.77,1:01,"{[][<]C(=O)CCCCCC(=O)[<],[>]OCCCCCCC CCCO[>][]}",M12
369,369,yes,crystalline,no,Sebacic Acid,OC(=O)CCCCCCCCC(=O)O,"2-Methyl-1,3- propanediol",OCC(C)CO,C(=O)CCCCCCCCC(=O)OCC(C)CO,2.51,4.27,1.7,1:01,"{[][<]C(=O)CCCCCCCCC(=O)[<],[>]OCC(C) CO[>][]}",M8
370,370,yes,fluid,yes,Sebacic Acid,OC(=O)CCCCCCCCC(=O)O,"4,4_- Isopropylidenedicyclohexanol, mixture of isomers",OC(CC1)CCC1C(C)(C)C(CC2)CCC2O,C(=O)CCCCCCCCC(=O)OC(CC1)CCC1C(C)(C)C(CC2)CCC2O,,,,1:01,"{[][<]C(=O)CCCCCCCCC(=O)[<],[>]OC(CC1) CCC1C(C)(C)C(CC2)CCC2O[>][]}",M8
371,371,yes,fluid,yes,Sebacic Acid,OC(=O)CCCCCCCCC(=O)O,"2,2,4-Trimethyl- 1,3-pentanediol",OCC(C)(C)C(C(C)C)O,C(=O)CCCCCCCCC(=O)OCC(C)(C)C(C(C)C)O,2.59,4.1,1.58,1:01,"{[][<]C(=O)CCCCCCCCC(=O)[<],[>]OCC(C)( C)C(C(C)C)O[>][]}",M8
372,372,yes,crystalline,no,Sebacic Acid,OC(=O)CCCCCCCCC(=O)O,"1,4-Butanediol",OCCCCO,C(=O)CCCCCCCCC(=O)OCCCCO,,,,1:01,"{[][<]C(=O)CCCCCCCCC(=O)[<],[>]OCCCC O[>][]}",M20
373,373,no,solid,yes,Sebacic Acid,OC(=O)CCCCCCCCC(=O)O,"1,5-pentanediol",OCCCCCO,C(=O)CCCCCCCCC(=O)OCCCCCO,4.04,7.6,1.88,1:01,"{[][<]C(=O)CCCCCCCCC(=O)[<],[>]OCCCC CO[>][]}",M8
374,374,yes,glassy,no,pimelic acid,OC(=O)CCCCCC(=O)O,"4,4_- Isopropylidenedicyclohexanol, mixture of isomers",OC(CC1)CCC1C(C)(C)C(CC2)CCC2O,C(=O)CCCCCC(=O)OC(CC1)CCC1C(C)(C)C(CC2)CCC2O,,,,1:01,"{[][<]C(=O)CCCCCC(=O)[<],[>]OC(CC1)CCC 1C(C)(C)C(CC2)CCC2O[>][]}",M13
375,375,yes,fluid,no,glutaric acid,OC(=O)CCCC(=O)O,"2-Methyl-1,3- propanediol",OCC(C)CO,C(=O)CCCC(=O)OCC(C)CO,,,,1:01,"{[][<]C(=O)CCCC(=O)[<],[>]OCC(C)CO[>][]}",M3
376,376,yes,fluid,yes,Azelaic Acid,OC(=O)CCCCCCCC(=O)O,"4,4_- Isopropylidenedicyclohexanol, mixture of isomers",OC(CC1)CCC1C(C)(C)C(CC2)CCC2O,C(=O)CCCCCCCC(=O)OC(CC1)CCC1C(C)(C)C(CC2)CCC2O,6.98,8.54,1.22,1:01,"{[][<]C(=O)CCCCCCCC(=O)[<],[>]OC(CC1)C CC1C(C)(C)C(CC2)CCC2O[>][]}",M13
377,377,yes,fluid,no,pimelic acid,OC(=O)CCCCCC(=O)O,"2,2,4-Trimethyl- 1,3-pentanediol",OCC(C)(C)C(C(C)C)O,C(=O)CCCCCC(=O)OCC(C)(C)C(C(C)C)O,6.81,8.13,1.2,1:01,"{[][<]C(=O)CCCCCC(=O)[<],[>]OCC(C)(C)C( C(C)C)O[>][]}",M13
378,378,yes,fluid,yes,Azelaic Acid,OC(=O)CCCCCCCC(=O)O,"2,2,4-Trimethyl- 1,3-pentanediol",OCC(C)(C)C(C(C)C)O,C(=O)CCCCCCCC(=O)OCC(C)(C)C(C(C)C)O,6.78,8.14,1.2,1:01,"{[][<]C(=O)CCCCCCCC(=O)[<],[>]OCC(C)(C
