Repository: TatemRios/Biodegradable-Poly

File: BiodegradablePolyesters.csv (part 3 of 4)
Polymer Number,Reaction number,Polymer solubility in dichloro methane at a concentration of 40 mg/mL at room temperature,Physical state of the polymer determined by visual observation and polarized microscope analysis,Degradable,Monomer 1,Monomer 1 SMILES,Monomer 2,Monomer 2 SMILES,SMILES,Mn (kDa),Mw (kDa),D,"Monomer 1:
)C(C(C)C)O[>][]}",M13
379,379,yes,crystalline,no,pimelic acid,OC(=O)CCCCCC(=O)O,"1,6-Hexanediol",OCCCCCCO,"C(=O)CCCCCC(=O)OCCCCCCO
",,,,1:01,"{[][<]C(=O)CCCCCC(=O)[<],[>]OCCCCCCO[
>][]}",M13
380,380,yes,crystalline,yes,Azelaic Acid,OC(=O)CCCCCCCC(=O)O,"1,6-Hexanediol",OCCCCCCO,C(=O)CCCCCCCC(=O)OCCCCCCO,,,,1:01,"{[][<]C(=O)CCCCCCCC(=O)[<],[>]OCCCCC CO[>][]}",M13
381,381,yes,crystalline,yes,Sebacic Acid,OC(=O)CCCCCCCCC(=O)O,"1,6-Hexanediol",OCCCCCCO,C(=O)CCCCCCCCC(=O)OCCCCCCO,,,,1:01,"{[][<]C(=O)CCCCCCCCC(=O)[<],[>]OCCCC CCO[>][]}",M13
382,382,yes,crystalline,yes,Sebacic Acid,OC(=O)CCCCCCCCC(=O)O,"1,7-heptanediol",OCCCCCCCO,C(=O)CCCCCCCCC(=O)OCCCCCCCO,,,,1:01,"{[][<]C(=O)CCCCCCCCC(=O)[<],[>]OCCCC CCCO[>][]}",M13
383,383,yes,crystalline,no,pimelic acid,OC(=O)CCCCCC(=O)O,"1,8-octanediol",OCCCCCCCCO,C(=O)CCCCCC(=O)OCCCCCCCCO,,,,1:01,"{[][<]C(=O)CCCCCC(=O)[<],[>]OCCCCCCC CO[>][]}",M13
384,384,yes,fluid,no,pimelic acid,OC(=O)CCCCCC(=O)O,"2-Methyl-1,3- propanediol",OCC(C)CO,C(=O)CCCCCC(=O)OCC(C)CO,,,,1:01,"{[][<]C(=O)CCCCCC(=O)[<],[>]OCC(C)CO[>] []}",M3
385,385,yes,crystalline,yes,Sebacic Acid,OC(=O)CCCCCCCCC(=O)O,"1,8-octanediol",OCCCCCCCCO,C(=O)CCCCCCCCC(=O)OCCCCCCCCO,,,,1:01,"{[][<]C(=O)CCCCCCCCC(=O)[<],[>]OCCCC CCCCO[>][]}",M13
386,386,yes,glassy,no,pimelic acid,OC(=O)CCCCCC(=O)O,"1,4-cyclohexanedimethanol",OCC(CC1)CCC1CO,C(=O)CCCCCC(=O)OCC(CC1)CCC1CO,,,,1:01,"{[][<]C(=O)CCCCCC(=O)[<],[>]OCC(CC1)CC C1CO[>][]}",M13
387,387,yes,crystalline,yes,Azelaic Acid,OC(=O)CCCCCCCC(=O)O,"1,4-cyclohexanedimethanol",OCC(CC1)CCC1CO,C(=O)CCCCCCCC(=O)OCC(CC1)CCC1CO,,,,1:01,"{[][<]C(=O)CCCCCCCC(=O)[<],[>]OCC(CC1) CCC1CO[>][]}",M13
388,388,yes,crystalline,yes,Sebacic Acid,OC(=O)CCCCCCCCC(=O)O,"1,4-cyclohexanedimethanol",OCC(CC1)CCC1CO,C(=O)CCCCCCCCC(=O)OCC(CC1)CCC1CO,,,,1:01,"{[][<]C(=O)CCCCCCCCC(=O)[<],[>]OCC(CC 1)CCC1CO[>][]}",M13
389,389,yes,crystalline,yes,pimelic acid,OC(=O)CCCCCC(=O)O,"1,9-nonanediol",OCCCCCCCCCO,C(=O)CCCCCC(=O)OCCCCCCCCCO,,,,1:01,"{[][<]C(=O)CCCCCC(=O)[<],[>]OCCCCCCC CCO[>][]}",M13
390,390,yes,crystalline,yes,Sebacic Acid,OC(=O)CCCCCCCCC(=O)O,"1,9-nonanediol",OCCCCCCCCCO,C(=O)CCCCCCCCC(=O)OCCCCCCCCCO,,,,1:01,"{[][<]C(=O)CCCCCCCCC(=O)[<],[>]OCCCC CCCCCO[>][]}",M13
391,391,yes,crystalline,yes,Sebacic Acid,OC(=O)CCCCCCCCC(=O)O,"1,10-decanediol",OCCCCCCCCCCO,C(=O)CCCCCCCCC(=O)OCCCCCCCCCCO,,,,1:01,"{[][<]C(=O)CCCCCCCCC(=O)[<],[>]OCCCC CCCCCCO[>][]}",M13
392,392,yes,fluid,no,pimelic acid,OC(=O)CCCCCC(=O)O,diethylene glycol,OCCOCCO,C(=O)CCCCCC(=O)OCCOCCO,1.97,2.81,1.42,1:01,"{[][<]C(=O)CCCCCC(=O)[<],[>]OCCOCCO[>] []}",M14
393,393,yes,fluid,no,Azelaic Acid,OC(=O)CCCCCCCC(=O)O,diethylene glycol,OCCOCCO,C(=O)CCCCCCCC(=O)OCCOCCO,1.84,2.91,1.58,1:01,"{[][<]C(=O)CCCCCCCC(=O)[<],[>]OCCOCC O[>][]}",M14
394,394,yes,crystalline,no,Sebacic Acid,OC(=O)CCCCCCCCC(=O)O,diethylene glycol,OCCOCCO,C(=O)CCCCCCCCC(=O)OCCOCCO,,,,1:01,"{[][<]C(=O)CCCCCCCCC(=O)[<],[>]OCCOC CO[>][]}",M14
395,395,yes,fluid,no,"2,2' - thiodiacetic acid",OC(=O)CSCC(=O)O,"2-Methyl-1,3- propanediol",OCC(C)CO,C(=O)CSCC(=O)OCC(C)CO,,,,1:01,"{[][<]C(=O)CSCC(=O)[<],[>]OCC(C)CO[>][]}",M3
396,396,yes,fluid,no,"1,4- cyclohexanedicarboxylic acid",OC(=O)C(CC1)CCC1C(=O)O,diethylene glycol,OCCOCCO,C(=O)C(CC1)CCC1C(=O)OCCOCCO,1.38,2.54,1.85,1:01,"{[][<]C(=O)C(CC1)CCC1C(=O)[<],[>]OCCOC CO[>][]}",M14
397,397,no,solid,yes,"2,6- Napthalenedicarboxylic acid",C1=CC2=C(C=CC(=C2)C(=O)O)C=C1C(=O)O,diethylene glycol,OCCOCCO,C(=O)c(ccc1c2)cc1ccc2C(=O)OCCOCCO,,,,1:01,"{[][<]C(=O)c(ccc1c2)cc1ccc2C(=O)[<],[>]OC COCCO[>][]}",M14
398,398,yes,fluid,no,glutaric acid,OC(=O)CCCC(=O)O,diethylene glycol,OCCOCCO,C(=O)CCCC(=O)OCCOCCO,1.76,3.18,1.81,1:01,"{[][<]C(=O)CCCC(=O)[<],[>]OCCOCCO[>][]}",M14
399,399,yes,fluid,no,"2,2' - thiodiacetic acid",OC(=O)CSCC(=O)O,diethylene glycol,OCCOCCO,C(=O)CSCC(=O)OCCOCCO,,,,1:01,"{[][<]C(=O)CSCC(=O)[<],[>]OCCOCCO[>][]}",M20
400,400,no,solid,no,isophthalic acid,OC(=O)c(ccc1)cc1C(=O)O,diethylene glycol,OCCOCCO,C(=O)c(ccc1)cc1C(=O)OCCOCCO,,,,1:01,"{[][<]C(=O)c(ccc1)cc1C(=O)[<],[>]OCCOCCO [>][]}",M14
401,401,yes,fluid,no,Suberic acid,OC(=O)CCCCCCC(=O)O,diethylene glycol,OCCOCCO,"C(=O)CCCCCCC(=O)OCCOCCO
",,,,1:01,"{[][<]C(=O)CCCCCCC(=O)[<],[>]OCCOCCO[
>][]}",M14
402,402,yes,fluid,no,Adipic acid,OC(=O)CCCCC(=O)O,diethylene glycol,OCCOCCO,"C(=O)CCCCC(=O)OCCOCCO
",7.18,8.82,1.23,1:01,"{[][<]C(=O)CCCCC(=O)[<],[>]OCCOCCO[>][]
}",M14
403,403,yes,fluid,yes,Azelaic Acid,OC(=O)CCCCCCCC(=O)O,"2-Methyl-1,3- propanediol",OCC(C)CO,C(=O)CCCCCCCC(=O)OCC(C)CO,,,,1:01,"{[][<]C(=O)CCCCCCCC(=O)[<],[>]OCC(C)C O[>][]}",M3
404,404,yes,fluid,yes,Azelaic Acid,OC(=O)CCCCCCCC(=O)O,triethylene glycol,OCCOCCOCCO,C(=O)CCCCCCCC(=O)OCCOCCOCCO,,,,1:01,"{[][<]C(=O)CCCCCCCC(=O)[<],[>]OCCOCC OCCO[>][]}",M14
405,405,yes,glassy,no,Sebacic Acid,OC(=O)CCCCCCCCC(=O)O,triethylene glycol,OCCOCCOCCO,C(=O)CCCCCCCCC(=O)OCCOCCOCCO,1.79,3.51,1.96,1:01,"{[][<]C(=O)CCCCCCCCC(=O)[<],[>]OCCOC COCCO[>][]}",M14
406,406,yes,fluid,no,"1,4- cyclohexanedicarboxylic acid",OC(=O)C(CC1)CCC1C(=O)O,triethylene glycol,OCCOCCOCCO,C(=O)C(CC1)CCC1C(=O)OCCOCCOCCO,,,,1:01,"{[][<]C(=O)C(CC1)CCC1C(=O)[<],[>]OCCOC COCCO[>][]}",M20
407,407,no,solid,yes,"2,6- Napthalenedicarboxylic acid",C1=CC2=C(C=CC(=C2)C(=O)O)C=C1C(=O)O,triethylene glycol,OCCOCCOCCO,C(=O)c(ccc1c2)cc1ccc2C(=O)OCCOCCOCCO,,,,1:01,"{[][<]C(=O)c(ccc1c2)cc1ccc2C(=O)[<],[>]OC COCCOCCO[>][]}",M14
408,408,yes,fluid,no,"2,2' - thiodiacetic acid",OC(=O)CSCC(=O)O,triethylene glycol,OCCOCCOCCO,"C(=O)CSCC(=O)OCCOCCOCCO
",,,,1:01,"{[][<]C(=O)CSCC(=O)[<],[>]OCCOCCOCCO[
>][]}",M14
409,409,yes,glassy,yes,"1,4- cyclohexanedicarboxylic acid",OC(=O)C(CC1)CCC1C(=O)O,"2-Methyl-1,3- propanediol",OCC(C)CO,C(=O)C(CC1)CCC1C(=O)OCC(C)CO,,,,1:01,"{[][<]C(=O)C(CC1)CCC1C(=O)[<],[>]OCC(C) CO[>][]}",M3
410,410,yes,fluid,no,Suberic acid,OC(=O)CCCCCCC(=O)O,triethylene glycol,OCCOCCOCCO,C(=O)CCCCCCC(=O)OCCOCCOCCO,1.35,2.42,1.8,1:01,"{[][<]C(=O)CCCCCCC(=O)[<],[>]OCCOCCO CCO[>][]}",M14
411,411,yes,fluid,yes,Adipic acid,OC(=O)CCCCC(=O)O,triethylene glycol,OCCOCCOCCO,C(=O)CCCCC(=O)OCCOCCOCCO,7.44,9.31,1.25,1:01,"{[][<]C(=O)CCCCC(=O)[<],[>]OCCOCCOCC O[>][]}",M14
412,412,yes,fluid,no,pimelic acid,OC(=O)CCCCCC(=O)O,tripropylene glycol,OC(C)COC(C)COC(C)CO,C(=O)CCCCCC(=O)OC(C)COC(C)COC(C)CO,,,,1:01,"{[][<]C(=O)CCCCCC(=O)[<],[>]OC(C)COC(C
)COC(C)CO[>][]}",M15
413,413,yes,fluid,no,Azelaic Acid,OC(=O)CCCCCCCC(=O)O,tripropylene glycol,OC(C)COC(C)COC(C)CO,C(=O)CCCCCCCC(=O)OC(C)COC(C)COC(C)CO,1.47,2.55,1.73,1:01,"{[][<]C(=O)CCCCCCCC(=O)[<],[>]OC(C)CO C(C)COC(C)CO[>][]}",M15
414,414,yes,fluid,no,Sebacic Acid,OC(=O)CCCCCCCCC(=O)O,tripropylene glycol,OC(C)COC(C)COC(C)CO,C(=O)CCCCCCCCC(=O)OC(C)COC(C)COC(C)CO,1.73,2.98,1.72,1:01,"{[][<]C(=O)CCCCCCCCC(=O)[<],[>]OC(C)C OC(C)COC(C)CO[>][]}",M15
415,415,yes,fluid,no,"1,4- cyclohexanedicarboxylic acid",OC(=O)C(CC1)CCC1C(=O)O,tripropylene glycol,OC(C)COC(C)COC(C)CO,C(=O)C(CC1)CCC1C(=O)OC(C)COC(C)COC(C)CO,0.89,1.68,1.89,1:01,"{[][<]C(=O)C(CC1)CCC1C(=O)[<],[>]OC(C)C OC(C)COC(C)CO[>][]}",M15
416,416,yes,fluid,no,glutaric acid,OC(=O)CCCC(=O)O,tripropylene glycol,OC(C)COC(C)COC(C)CO,C(=O)CCCC(=O)OC(C)COC(C)COC(C)CO,0.88,1.67,1.89,1:01,"{[][<]C(=O)CCCC(=O)[<],[>]OC(C)COC(C)C OC(C)CO[>][]}",M15
417,417,yes,fluid,no,"2,2' - thiodiacetic acid",OC(=O)CSCC(=O)O,tripropylene glycol,OC(C)COC(C)COC(C)CO,C(=O)CSCC(=O)OC(C)COC(C)COC(C)CO,1.01,1.58,1.57,1:01,"{[][<]C(=O)CSCC(=O)[<],[>]OC(C)COC(C)C OC(C)CO[>][]}",M15
418,418,yes,fluid,no,Suberic acid,OC(=O)CCCCCCC(=O)O,tripropylene glycol,OC(C)COC(C)COC(C)CO,C(=O)CCCCCCC(=O)OC(C)COC(C)COC(C)CO,,,,1:01,"{[][<]C(=O)CCCCCCC(=O)[<],[>]OC(C)COC( C)COC(C)CO[>][]}",M15
419,419,yes,fluid,no,Succinic acid,OC(=O)CCC(=O)O,tripropylene glycol,OC(C)COC(C)COC(C)CO,C(=O)CCC(=O)OC(C)COC(C)COC(C)CO,0.95,1.68,1.76,1:01,"{[][<]C(=O)CCC(=O)[<],[>]OC(C)COC(C)CO C(C)CO[>][]}",M15
420,420,yes,fluid,no,Azelaic Acid,OC(=O)CCCCCCCC(=O)O,dipropylene glycol,OCC(C)OCC(C)O,C(=O)CCCCCCCC(=O)OCC(C)OCC(C)O,1.41,2.51,1.78,1:01,"{[][<]C(=O)CCCCCCCC(=O)[<],[>]OCC(C)O CC(C)O[>][]}",M15
421,421,yes,fluid,no,Sebacic Acid,OC(=O)CCCCCCCCC(=O)O,dipropylene glycol,OCC(C)OCC(C)O,C(=O)CCCCCCCCC(=O)OCC(C)OCC(C)O,1.46,2.59,1.78,1:01,"{[][<]C(=O)CCCCCCCCC(=O)[<],[>]OCC(C) OCC(C)O[>][]}",M15
422,422,yes,fluid,no,"1,4- cyclohexanedicarboxylic acid",OC(=O)C(CC1)CCC1C(=O)O,dipropylene glycol,OCC(C)OCC(C)O,C(=O)C(CC1)CCC1C(=O)OCC(C)OCC(C)O,0.76,1.32,1.74,1:01,"{[][<]C(=O)C(CC1)CCC1C(=O)[<],[>]OCC(C) OCC(C)O[>][]}",M15
423,423,yes,fluid,no,"2,6- Napthalenedicarboxylic acid",C1=CC2=C(C=CC(=C2)C(=O)O)C=C1C(=O)O,dipropylene glycol,OCC(C)OCC(C)O,C(=O)c(ccc1c2)cc1ccc2C(=O)OCC(C)OCC(C)O,,,,1:01,"{[][<]C(=O)c(ccc1c2)cc1ccc2C(=O)[<],[>]OC C(C)OCC(C)O[>][]}",M15
424,424,yes,fluid,no,glutaric acid,OC(=O)CCCC(=O)O,dipropylene glycol,OCC(C)OCC(C)O,C(=O)CCCC(=O)OCC(C)OCC(C)O,0.88,1.61,1.84,1:01,"{[][<]C(=O)CCCC(=O)[<],[>]OCC(C)OCC(C) O[>][]}",M15
425,425,yes,fluid,no,"2,2' - thiodiacetic acid",OC(=O)CSCC(=O)O,dipropylene glycol,OCC(C)OCC(C)O,C(=O)CSCC(=O)OCC(C)OCC(C)O,1.06,1.78,1.68,1:01,"{[][<]C(=O)CSCC(=O)[<],[>]OCC(C)OCC(C) O[>][]}",M15
426,426,yes,fluid,no,Diglycolic acid,OC(=O)COCC(=O)O,dipropylene glycol,OCC(C)OCC(C)O,C(=O)COC(=O)OCC(C)OCC(C)O,0.58,0.67,1.15,1:01,"{[][<]C(=O)COC(=O)[<],[>]OCC(C)OCC(C)O[>][]}",M15
427,427,yes,fluid,no,Adipic acid,OC(=O)CCCCC(=O)O,dipropylene glycol,OCC(C)OCC(C)O,C(=O)CCCCC(=O)OCC(C)OCC(C)O,,,,1:01,"{[][<]C(=O)CCCCC(=O)[<],[>]OCC(C)OCC(C
)O[>][]}",M21
428,428,no,solid,yes,isophthalic acid,OC(=O)c(ccc1)cc1C(=O)O,"2,2-diethyl-1,3- propanediol",OCC(CC)(CC)CO,C(=O)c(ccc1)cc1C(=O)OCC(CC)(CC)CO,,,,1:01,"{[][<]C(=O)c(ccc1)cc1C(=O)[<],[>]OCC(CC)( CC)CO[>][]}",M18
429,429,yes,crystalline,no,Azelaic Acid,OC(=O)CCCCCCCC(=O)O,"2,2_-
Thiodiethanol",OCCSCCO,C(=O)CCCCCCCC(=O)OCCSCCO,1.19,1.96,1.64,1:01,"{[][<]C(=O)CCCCCCCC(=O)[<],[>]OCCSCC O[>][]}",M16
430,430,yes,crystalline,no,Sebacic Acid,OC(=O)CCCCCCCCC(=O)O,"2,2_-
Thiodiethanol",OCCSCCO,C(=O)CCCCCCCCC(=O)OCCSCCO,,,,1:01,"{[][<]C(=O)CCCCCCCCC(=O)[<],[>]OCCSC CO[>][]}",M16
431,431,yes,fluid,no,"1,4- cyclohexanedicarboxylic acid",OC(=O)C(CC1)CCC1C(=O)O,"2,2_-
Thiodiethanol",OCCSCCO,C(=O)C(CC1)CCC1C(=O)OCCSCCO,,,,1:01,"{[][<]C(=O)C(CC1)CCC1C(=O)[<],[>]OCCSC CO[>][]}",M16
432,432,yes,crystalline,no,glutaric acid,OC(=O)CCCC(=O)O,"2,2_-
Thiodiethanol",OCCSCCO,C(=O)CCCC(=O)OCCSCCO,1.62,2.8,1.72,1:01,"{[][<]C(=O)CCCC(=O)[<],[>]OCCSCCO[>][]}",M16
433,433,yes,fluid,no,"2,2' - thiodiacetic acid",OC(=O)CSCC(=O)O,"2,2_-
Thiodiethanol",OCCSCCO,C(=O)CSCC(=O)OCCSCCO,0.92,1.74,1.89,1:01,"{[][<]C(=O)CSCC(=O)[<],[>]OCCSCCO[>][]}",M16
434,434,yes,fluid,yes,"2,2'-[ethylenebis(oxy)] bisacetic acid",OC(=O)COCCOCC(=O)O,"2,2_-
Thiodiethanol",OCCSCCO,"C(=O)COCCOCC(=O)OCCSCCO
",,,,1:01,"{[][<]C(=O)COCCOCC(=O)[<],[>]OCCSCCO[
>][]}",M16
435,435,yes,fluid,no,Diglycolic acid,OC(=O)COCC(=O)O,"2,2_-
Thiodiethanol",OCCSCCO,C(=O)COC(=O)OCCSCCO,,,,1:01,"{[][<]C(=O)COC(=O)[<],[>]OCCSCCO[>][]}",M21
436,436,no,fluid,no,isophthalic acid,OC(=O)c(ccc1)cc1C(=O)O,"2,2_-
Thiodiethanol",OCCSCCO,C(=O)c(ccc1)cc1C(=O)OCCSCCO,,,,1:01,"{[][<]C(=O)c(ccc1)cc1C(=O)[<],[>]OCCSCCO [>][]}",M16
437,437,yes,crystalline,no,Adipic acid,OC(=O)CCCCC(=O)O,"2,2_-
Thiodiethanol",OCCSCCO,"C(=O)CCCCC(=O)OCCSCCO
",1.86,3.22,1.73,1:01,"{[][<]C(=O)CCCCC(=O)[<],[>]OCCSCCO[>][]
}",M16
438,438,yes,crystalline,yes,glutaric acid,OC(=O)CCCC(=O)O,"1,4-Cyclohexanediol",OC(CC1)CCC1O,C(=O)CCCC(=O)OC(CC1)CCC1O,,,,1:01,"{[][<]C(=O)CCCC(=O)[<],[>]OC(CC1)CCC1O [>][]}",M3
439,439,yes,crystalline,no,Succinic acid,OC(=O)CCC(=O)O,"2,2_-
Thiodiethanol",OCCSCCO,C(=O)CCC(=O)OCCSCCO,0.81,1.41,1.74,1:01,"{[][<]C(=O)CCC(=O)[<],[>]OCCSCCO[>][]}",M16
440,440,yes,fluid,no,Azelaic Acid,OC(=O)CCCCCCCC(=O)O,Guaiacol glyceryl ether,OCC(COC(CCCC1)C1OC)O,C(=O)CCCCCCCC(=O)OCC(COC(CCCC1)C1OC)O,,,,1:01,"{[][<]C(=O)CCCCCCCC(=O)[<],[>]OCC(COC (CCCC1)C1OC)O[>][]}",M16
441,441,yes,fluid,no,Sebacic Acid,OC(=O)CCCCCCCCC(=O)O,Guaiacol glyceryl ether,OCC(COC(CCCC1)C1OC)O,C(=O)CCCCCCCCC(=O)OCC(COC(CCCC1)C1OC)O,,,,1:01,"{[][<]C(=O)CCCCCCCCC(=O)[<],[>]OCC(CO C(CCCC1)C1OC)O[>][]}",M16
442,442,yes,fluid,no,"1,4- cyclohexanedicarboxylic acid",OC(=O)C(CC1)CCC1C(=O)O,Guaiacol glyceryl ether,OCC(COC(CCCC1)C1OC)O,C(=O)C(CC1)CCC1C(=O)OCC(COC(CCCC1)C1OC)O,,,,1:01,"{[][<]C(=O)C(CC1)CCC1C(=O)[<],[>]OCC(C OC(CCCC1)C1OC)O[>][]}",M16
443,443,yes,fluid,no,glutaric acid,OC(=O)CCCC(=O)O,Guaiacol glyceryl ether,OCC(COC(CCCC1)C1OC)O,C(=O)CCCC(=O)OCC(COC(CCCC1)C1OC)O,5.28,5.84,1.11,1:01,"{[][<]C(=O)CCCC(=O)[<],[>]OCC(COC(CCC C1)C1OC)O[>][]}",M16
444,444,yes,fluid,no,"2,2' - thiodiacetic acid",OC(=O)CSCC(=O)O,Guaiacol glyceryl ether,OCC(COC(CCCC1)C1OC)O,C(=O)CSCC(=O)OCC(COC(CCCC1)C1OC)O,,,,1:01,"{[][<]C(=O)CSCC(=O)[<],[>]OCC(COC(CCC C1)C1OC)O[>][]}",M16
445,445,yes,fluid,no,"2,2'-[ethylenebis(oxy)] bisacetic acid",OC(=O)COCCOCC(=O)O,Guaiacol glyceryl ether,OCC(COC(CCCC1)C1OC)O,C(=O)COCCOCC(=O)OCC(COC(CCCC1)C1OC)O,,,,1:01,"{[][<]C(=O)COCCOCC(=O)[<],[>]OCC(COC( CCCC1)C1OC)O[>][]}",M16
446,446,yes,fluid,no,Diglycolic acid,OC(=O)COCC(=O)O,Guaiacol glyceryl ether,OCC(COC(CCCC1)C1OC)O,C(=O)COC(=O)OCC(COC(CCCC1)C1OC)O,,,,1:01,"{[][<]C(=O)COC(=O)[<],[>]OCC(COC(CCCC 1)C1OC)O[>][]}",M16
447,447,yes,fluid,no,Adipic acid,OC(=O)CCCCC(=O)O,Guaiacol glyceryl ether,OCC(COC(CCCC1)C1OC)O,C(=O)CCCCC(=O)OCC(COC(CCCC1)C1OC)O,4.83,5.13,1.06,1:01,"{[][<]C(=O)CCCCC(=O)[<],[>]OCC(COC(CC CC1)C1OC)O[>][]}",M16
448,448,yes,crystalline,yes,pimelic acid,OC(=O)CCCCCC(=O)O,"1,4-Cyclohexanediol",OC(CC1)CCC1O,C(=O)CCCCCC(=O)OC(CC1)CCC1O,,,,1:01,"{[][<]C(=O)CCCCCC(=O)[<],[>]OC(CC1)CCC 1O[>][]}",M3
449,449,no,fluid,no,Succinic acid,OC(=O)CCC(=O)O,Guaiacol glyceryl ether,OCC(COC(CCCC1)C1OC)O,C(=O)CCC(=O)OCC(COC(CCCC1)C1OC)O,4.63,4.82,1.04,1:01,"{[][<]C(=O)CCC(=O)[<],[>]OCC(COC(CCCC1
)C1OC)O[>][]}",M16
450,450,no,solid,yes,Azelaic Acid,OC(=O)CCCCCCCC(=O)O,"1,4-dithiane-2,5- diol",OC(CS1)SCC1O,C(=O)CCCCCCCC(=O)OC(CS1)SCC1O,,,,1:01,"{[][<]C(=O)CCCCCCCC(=O)[<],[>]OC(CS1)S CC1O[>][]}",M17
451,451,no,solid,yes,"1,4- cyclohexanedicarboxylic acid",OC(=O)C(CC1)CCC1C(=O)O,"1,4-dithiane-2,5- diol",OC(CS1)SCC1O,C(=O)C(CC1)CCC1C(=O)OC(CS1)SCC1O,,,,1:01,"{[][<]C(=O)C(CC1)CCC1C(=O)[<],[>]OC(CS1
)SCC1O[>][]}",M21
452,452,no,solid,yes,glutaric acid,OC(=O)CCCC(=O)O,"1,4-dithiane-2,5- diol",OC(CS1)SCC1O,"C(=O)CCCC(=O)OC(CS1)SCC1O
",,,,1:01,"{[][<]C(=O)CCCC(=O)[<],[>]OC(CS1)SCC1O[
>][]}",M17
453,453,no,solid,yes,"2,2' - thiodiacetic acid",OC(=O)CSCC(=O)O,"1,4-dithiane-2,5- diol",OC(CS1)SCC1O,"C(=O)CSCC(=O)OC(CS1)SCC1O
",,,,1:01,"{[][<]C(=O)CSCC(=O)[<],[>]OC(CS1)SCC1O[
>][]}",M17
454,454,yes,crystalline,yes,"2,2'-[ethylenebis(oxy)] bisacetic acid",OC(=O)COCCOCC(=O)O,"1,4-dithiane-2,5- diol",OC(CS1)SCC1O,C(=O)COCCOCC(=O)OC(CS1)SCC1O,,,,1:01,"{[][<]C(=O)COCCOCC(=O)[<],[>]OC(CS1)SC C1O[>][]}",M17
455,455,no,solid,yes,Diglycolic acid,OC(=O)COCC(=O)O,"1,4-dithiane-2,5- diol",OC(CS1)SCC1O,"C(=O)COC(=O)OC(CS1)SCC1O
",,,,1:01,"{[][<]C(=O)COC(=O)[<],[>]OC(CS1)SCC1O[>
][]}",M17
456,456,no,solid,yes,isophthalic acid,OC(=O)c(ccc1)cc1C(=O)O,"1,4-dithiane-2,5- diol",OC(CS1)SCC1O,C(=O)c(ccc1)cc1C(=O)OC(CS1)SCC1O,,,,1:01,"{[][<]C(=O)c(ccc1)cc1C(=O)[<],[>]OC(CS1)S CC1O[>][]}",M17
457,457,no,solid,yes,Adipic acid,OC(=O)CCCCC(=O)O,"1,4-dithiane-2,5- diol",OC(CS1)SCC1O,C(=O)CCCCC(=O)OC(CS1)SCC1O,,,,1:01,"{[][<]C(=O)CCCCC(=O)[<],[>]OC(CS1)SCC1 O[>][]}",M21
458,458,no,solid,no,pimelic acid,OC(=O)CCCCCC(=O)O,"3-methyl-1,5- pentanediol",OCCC(C)CCO,C(=O)CCCCCC(=O)OCCC(C)CCO,,,,1:01,"{[][<]C(=O)CCCCCC(=O)[<],[>]OCCC(C)CC O[>][]}",M3
459,459,no,solid,yes,Succinic acid,OC(=O)CCC(=O)O,"1,4-dithiane-2,5- diol",OC(CS1)SCC1O,"C(=O)CCC(=O)OC(CS1)SCC1O
",,,,1:01,"{[][<]C(=O)CCC(=O)[<],[>]OC(CS1)SCC1O[>
][]}",M17
460,460,yes,fluid,no,"quinoline-2,4- dicarboxylic acid",OC(=O)c1nc2ccccc2c(c1)C(=O)O,tripropylene glycol,OC(C)COC(C)COC(C)CO,C(=O)c1nc2ccccc2c(c1)C(=O)OC(C)COC(C)COC(C)CO,,,,1:01,"{[][<]C(=O)c1nc2ccccc2c(c1)C(=O)[<],[>]OC( C)COC(C)COC(C)CO[>][]}",M22
461,461,no,solid,yes,"quinoline-2,4- dicarboxylic acid",OC(=O)c1nc2ccccc2c(c1)C(=O)O,"4,4_- Isopropylidenedicyclohexanol, mixture of isomers",OC(CC1)CCC1C(C)(C)C(CC2)CCC2O,C(=O)c1nc2ccccc2c(c1)C(=O)OC(CC1)CCC1C(C)(C)C(CC2)CCC2O,,,,1:01,"{[][<]C(=O)c1nc2ccccc2c(c1)C(=O)[<],[>]OC(
CC1)CCC1C(C)(C)C(CC2)CCC2O[>][]}",M22
462,462,no,solid,yes,"quinoline-2,4- dicarboxylic acid",OC(=O)c1nc2ccccc2c(c1)C(=O)O,"1,4-Cyclohexanediol",OC(CC1)CCC1O,C(=O)c1nc2ccccc2c(c1)C(=O)OC(CC1)CCC1O,,,,1:01,"{[][<]C(=O)c1nc2ccccc2c(c1)C(=O)[<],[>]OC( CC1)CCC1O[>][]}",M22
463,463,yes,fluid,no,"quinoline-2,4- dicarboxylic acid",OC(=O)c1nc2ccccc2c(c1)C(=O)O,"2,2,4-Trimethyl- 1,3-pentanediol",OCC(C)(C)C(C(C)C)O,C(=O)c1nc2ccccc2c(c1)C(=O)OCC(C)(C)C(C(C)C)O,,,,1:01,"{[][<]C(=O)c1nc2ccccc2c(c1)C(=O)[<],[>]OC
C(C)(C)C(C(C)C)O[>][]}",M22
464,464,yes,crystalline,no,"quinoline-2,4- dicarboxylic acid",OC(=O)c1nc2ccccc2c(c1)C(=O)O,"2,2-Dimethyl-1,3- propanediol",OCC(C)(C)CO,C(=O)c1nc2ccccc2c(c1)C(=O)OCC(C)(C)CO,,,,1:01,"{[][<]C(=O)c1nc2ccccc2c(c1)C(=O)[<],[>]OC C(C)(C)CO[>][]}",M22
465,465,no,fluid,no,"quinoline-2,4- dicarboxylic acid",OC(=O)c1nc2ccccc2c(c1)C(=O)O,"2-Methyl-1,3- propanediol",OCC(C)CO,C(=O)c1nc2ccccc2c(c1)C(=O)OCC(C)CO,,,,1:01,"{[][<]C(=O)c1nc2ccccc2c(c1)C(=O)[<],[>]OC C(C)CO[>][]}",M22
466,466,no,fluid,no,"quinoline-2,4- dicarboxylic acid",OC(=O)c1nc2ccccc2c(c1)C(=O)O,"1,2-Propanediol",OCC(C)O,C(=O)c1nc2ccccc2c(c1)C(=O)OCC(C)O,,,,1:01,"{[][<]C(=O)c1nc2ccccc2c(c1)C(=O)[<],[>]OC C(C)O[>][]}",M22
467,467,yes,crystalline,no,"quinoline-2,4- dicarboxylic acid",OC(=O)c1nc2ccccc2c(c1)C(=O)O,"4,8-Bis(hydroxymethyl)tricyclo[5.2.1.0 2,6]decane",OCC(CC(C1)C2C3)C1C2CC3CO,C(=O)c1nc2ccccc2c(c1)C(=O)OCC(CC(C1)C2C3)C1C2CC3CO,,,,1:01,"{[][<]C(=O)c1nc2ccccc2c(c1)C(=O)[<],[>]OC C(CC(C1)C2C3)C1C2CC3CO[>][]}",M22
468,468,yes,fluid,no,"quinoline-2,4- dicarboxylic acid",OC(=O)c1nc2ccccc2c(c1)C(=O)O,"2,2-diethyl-1,3- propanediol",OCC(CC)(CC)CO,C(=O)c1nc2ccccc2c(c1)C(=O)OCC(CC)(CC)CO,,,,1:01,"{[][<]C(=O)c1nc2ccccc2c(c1)C(=O)[<],[>]OC C(CC)(CC)CO[>][]}",M22
469,469,yes,crystalline,no,"2,2' - thiodiacetic acid",OC(=O)CSCC(=O)O,"1,4-Cyclohexanediol",OC(CC1)CCC1O,C(=O)CSCC(=O)OC(CC1)CCC1O,,,,1:01,"{[][<]C(=O)CSCC(=O)[<],[>]OC(CC1)CCC1O [>][]}",M4
470,470,yes,fluid,no,"quinoline-2,4- dicarboxylic acid",OC(=O)c1nc2ccccc2c(c1)C(=O)O,"2-Butyl-2-ethyl- 1,3-propanediol",OCC(CC)(CCCC)CO,C(=O)c1nc2ccccc2c(c1)C(=O)OCC(CC)(CCCC)CO,,,,1:01,"{[][<]C(=O)c1nc2ccccc2c(c1)C(=O)[<],[>]OC C(CC)(CCCC)CO[>][]}",M22
471,471,no,solid,yes,"quinoline-2,4- dicarboxylic acid",OC(=O)c1nc2ccccc2c(c1)C(=O)O,"1,10-decanediol",OCCCCCCCCCCO,C(=O)c1nc2ccccc2c(c1)C(=O)OCCCCCCCCCCO,,,,1:01,"{[][<]C(=O)c1nc2ccccc2c(c1)C(=O)[<],[>]OC CCCCCCCCCO[>][]}",M22
472,472,yes,fluid,yes,"quinoline-2,4- dicarboxylic acid",OC(=O)c1nc2ccccc2c(c1)C(=O)O,"1,9-nonanediol",OCCCCCCCCCO,C(=O)c1nc2ccccc2c(c1)C(=O)OCCCCCCCCCO,,,,1:01,"{[][<]C(=O)c1nc2ccccc2c(c1)C(=O)[<],[>]OC CCCCCCCCO[>][]}",M23
473,473,yes,fluid,yes,"quinoline-2,4- dicarboxylic acid",OC(=O)c1nc2ccccc2c(c1)C(=O)O,"1,8-octanediol",OCCCCCCCCO,C(=O)c1nc2ccccc2c(c1)C(=O)OCCCCCCCCO,,,,1:01,"{[][<]C(=O)c1nc2ccccc2c(c1)C(=O)[<],[>]OC CCCCCCCO[>][]}",M23
474,474,no,solid,no,"quinoline-2,4- dicarboxylic acid",OC(=O)c1nc2ccccc2c(c1)C(=O)O,"1,6-Hexanediol",OCCCCCCO,C(=O)c1nc2ccccc2c(c1)C(=O)OCCCCCCO,,,,1:01,"{[][<]C(=O)c1nc2ccccc2c(c1)C(=O)[<],[>]OC CCCCCO[>][]}",M23
475,475,no,solid,yes,"quinoline-2,4- dicarboxylic acid",OC(=O)c1nc2ccccc2c(c1)C(=O)O,"1,5-pentanediol",OCCCCCO,C(=O)c1nc2ccccc2c(c1)C(=O)OCCCCCO,,,,1:01,"{[][<]C(=O)c1nc2ccccc2c(c1)C(=O)[<],[>]OC CCCCO[>][]}",M23
476,476,no,solid,yes,"quinoline-2,4- dicarboxylic acid",OC(=O)c1nc2ccccc2c(c1)C(=O)O,"1,3-Propanediol",OCCCO,C(=O)c1nc2ccccc2c(c1)C(=O)OCCCO,,,,1:01,"{[][<]C(=O)c1nc2ccccc2c(c1)C(=O)[<],[>]OC CCO[>][]}",M23
477,477,yes,fluid,yes,"quinoline-2,4- dicarboxylic acid",OC(=O)c1nc2ccccc2c(c1)C(=O)O,ethylene glycol,OCCO,C(=O)c1nc2ccccc2c(c1)C(=O)OCCO,,,,1:01,"{[][<]C(=O)c1nc2ccccc2c(c1)C(=O)[<],[>]OC CO[>][]}",M23
478,478,yes,crystalline,yes,Azelaic Acid,OC(=O)CCCCCCCC(=O)O,"1,4-Cyclohexanediol",OC(CC1)CCC1O,C(=O)CCCCCCCC(=O)OC(CC1)CCC1O,,,,1:01,"{[][<]C(=O)CCCCCCCC(=O)[<],[>]OC(CC1)C CC1O[>][]}",M4
479,479,no,solid,yes,"quinoline-2,4- dicarboxylic acid",OC(=O)c1nc2ccccc2c(c1)C(=O)O,"2,2-diethyl-1,3- propanediol",OCC(CC)(CC)CO,C(=O)c1nc2ccccc2c(c1)C(=O)OCC(CC)(CC)CO,,,,1:01,"{[][<]C(=O)c1nc2ccccc2c(c1)C(=O)[<],[>]OC C(CC)(CC)CO[>][]}",M23
480,480,no,solid,yes,"quinoline-2,4- dicarboxylic acid",OC(=O)c1nc2ccccc2c(c1)C(=O)O,triethylene glycol,OCCOCCOCCO,C(=O)c1nc2ccccc2c(c1)C(=O)OCCOCCOCCO,,,,1:01,"{[][<]C(=O)c1nc2ccccc2c(c1)C(=O)[<],[>]OC COCCOCCO[>][]}",M23
481,481,no,solid,no,"quinoline-2,4- dicarboxylic acid",OC(=O)c1nc2ccccc2c(c1)C(=O)O,"3-methyl-1,5- pentanediol",OCCC(C)CCO,C(=O)c1nc2ccccc2c(c1)C(=O)OCCC(C)CCO,,,,1:01,"{[][<]C(=O)c1nc2ccccc2c(c1)C(=O)[<],[>]OC CC(C)CCO[>][]}",M23
482,482,no,solid,no,"2,5 - furandicarboxylic acid",O=C(O)c1oc(C(=O)O)cc1,"1,5-pentanediol",OCCCCCO,O=C(O)c1oc(C(=O)O)cc1OCCCCCO,12,17.57,1.47,1:01,"{[][<]O=C(O)c1oc(C(=O)O)cc1[<],[>]OCCCC CO[>][]}",M24
483,483,yes,crystalline,no,"2,5 - furandicarboxylic acid",O=C(O)c1oc(C(=O)O)cc1,"1,4-Butanediol",OCCCCO,O=C(O)c1oc(C(=O)O)cc1OCCCCO,,,,1:01,"{[][<]O=C(O)c1oc(C(=O)O)cc1[<],[>]OCCCC O[>][]}",M24
484,484,no,solid,yes,"2,5 - furandicarboxylic acid",O=C(O)c1oc(C(=O)O)cc1,"1,6-Hexanediol",OCCCCCCO,O=C(O)c1oc(C(=O)O)cc1OCCCCCCO,,,,1:01,"{[][<]O=C(O)c1oc(C(=O)O)cc1[<],[>]OCCCC CCO[>][]}",M24
485,485,no,solid,no,"2,5 - furandicarboxylic acid",O=C(O)c1oc(C(=O)O)cc1,ethylene glycol,OCCO,"O=C(O)c1oc(C(=O)O)cc1OCCO
",,,,1:01,"{[][<]O=C(O)c1oc(C(=O)O)cc1[<],[>]OCCO[>
][]}",M24
486,486,no,solid,no,"2,5 - furandicarboxylic acid",O=C(O)c1oc(C(=O)O)cc1,"1,3-Propanediol",OCCCO,"O=C(O)c1oc(C(=O)O)cc1OCCCO
",,,,1:01,"{[][<]O=C(O)c1oc(C(=O)O)cc1[<],[>]OCCCO[
>][]}",M24
487,487,no,solid,no,"2,5 - furandicarboxylic acid",O=C(O)c1oc(C(=O)O)cc1,"2-Methyl-1,3- propanediol",OCC(C)CO,O=C(O)c1oc(C(=O)O)cc1OCC(C)CO,,,,1:01,"{[][<]O=C(O)c1oc(C(=O)O)cc1[<],[>]OCC(C) CO[>][]}",M24
488,488,yes,crystalline,no,Sebacic Acid,OC(=O)CCCCCCCCC(=O)O,"1,4-Cyclohexanediol",OC(CC1)CCC1O,C(=O)CCCCCCCCC(=O)OC(CC1)CCC1O,,,,1:01,"{[][<]C(=O)CCCCCCCCC(=O)[<],[>]OC(CC1) CCC1O[>][]}",M4
489,489,no,solid,yes,"2,5 - furandicarboxylic acid",O=C(O)c1oc(C(=O)O)cc1,"1,4-Cyclohexanediol",OC(CC1)CCC1O,O=C(O)c1oc(C(=O)O)cc1OC(CC1)CCC1O,,,,1:01,"{[][<]O=C(O)c1oc(C(=O)O)cc1[<],[>]OC(CC1
)CCC1O[>][]}",M24
490,490,yes,crystalline,no,Diglycolic acid,OC(=O)COCC(=O)O,"1,4-Cyclohexanediol",OC(CC1)CCC1O,"C(=O)COC(=O)OC(CC1)CCC1O
",,,,1:01,"{[][<]C(=O)COC(=O)[<],[>]OC(CC1)CCC1O[
>][]}",M18
491,491,yes,glassy,no,[(Carboxymethyl)(methyl)amino]acetic acid,OC(=O)CN(C)CC(=O)O,"1,4-Cyclohexanediol",OC(CC1)CCC1O,C(=O)CN(C)CC(=O)OC(CC1)CCC1O,,,,1:01,"{[][<]C(=O)CN(C)CC(=O)[<],[>]OC(CC1)CCC 1O[>][]}",M4
492,492,yes,fluid,yes,glutaric acid,OC(=O)CCCC(=O)O,"2,2-diethyl-1,3- propanediol",OCC(CC)(CC)CO,C(=O)CCCC(=O)OCC(CC)(CC)CO,13.74,20.19,1.47,1:01,"{[][<]C(=O)CCCC(=O)[<],[>]OCC(CC)(CC)C O[>][]}",M4
493,493,yes,fluid,yes,pimelic acid,OC(=O)CCCCCC(=O)O,"2,2-diethyl-1,3- propanediol",OCC(CC)(CC)CO,C(=O)CCCCCC(=O)OCC(CC)(CC)CO,,,,1:01,"{[][<]C(=O)CCCCCC(=O)[<],[>]OCC(CC)(CC
)CO[>][]}",M4
494,494,yes,fluid,yes,"2,2' - thiodiacetic acid",OC(=O)CSCC(=O)O,"2,2-diethyl-1,3- propanediol",OCC(CC)(CC)CO,C(=O)CSCC(=O)OCC(CC)(CC)CO,11.04,17.95,1.63,1:01,"{[][<]C(=O)CSCC(=O)[<],[>]OCC(CC)(CC)C O[>][]}",M4
495,495,yes,fluid,yes,Sebacic Acid,OC(=O)CCCCCCCCC(=O)O,"2,2-diethyl-1,3- propanediol",OCC(CC)(CC)CO,C(=O)CCCCCCCCC(=O)OCC(CC)(CC)CO,,,,1:01,"{[][<]C(=O)CCCCCCCCC(=O)[<],[>]OCC(CC
)(CC)CO[>][]}",M4
496,496,yes,fluid,no,"1,4- cyclohexanedicarboxylic acid",OC(=O)C(CC1)CCC1C(=O)O,"2,2-diethyl-1,3- propanediol",OCC(CC)(CC)CO,C(=O)C(CC1)CCC1C(=O)OCC(CC)(CC)CO,,,,1:01,"{[][<]C(=O)C(CC1)CCC1C(=O)[<],[>]OCC(C C)(CC)CO[>][]}",M4
497,497,yes,fluid,no,[(Carboxymethyl)(methyl)amino]acetic acid,OC(=O)CN(C)CC(=O)O,"2,2-diethyl-1,3- propanediol",OCC(CC)(CC)CO,C(=O)CN(C)CC(=O)OCC(CC)(CC)CO,,,,1:01,"{[][<]C(=O)CN(C)CC(=O)[<],[>]OCC(CC)(CC) CO[>][]}",M18
498,498,yes,fluid,no,glutaric acid,OC(=O)CCCC(=O)O,"4,8-Bis(hydroxymethyl)tricyclo[5.2.1.0 2,6]decane",OCC(CC(C1)C2C3)C1C2CC3CO,C(=O)CCCC(=O)OCC(CC(C1)C2C3)C1C2CC3CO,,,,1:01,"{[][<]C(=O)CCCC(=O)[<],[>]OCC(CC(C1)C2 C3)C1C2CC3CO[>][]}",M5
499,499,yes,fluid,yes,pimelic acid,OC(=O)CCCCCC(=O)O,"4,8-Bis(hydroxymethyl)tricyclo[5.2.1.0 2,6]decane",OCC(CC(C1)C2C3)C1C2CC3CO,C(=O)CCCCCC(=O)OCC(CC(C1)C2C3)C1C2CC3CO,,,,1:01,"{[][<]C(=O)CCCCCC(=O)[<],[>]OCC(CC(C1) C2C3)C1C2CC3CO[>][]}",M5
500,500,yes,fluid,yes,isophthalic acid,OC(=O)c(ccc1)cc1C(=O)O,"2-Butyl-2-ethyl- 1,3-propanediol",OCC(CC)(CCCC)CO,C(=O)c(ccc1)cc1C(=O)OCC(CC)(CCCC)CO,,,,1:01,"{[][<]C(=O)c(ccc1)cc1C(=O)[<],[>]OCC(CC)( CCCC)CO[>][]}",M2
501,501,no,solid,yes,"2,2' - thiodiacetic acid",OC(=O)CSCC(=O)O,"4,8-Bis(hydroxymethyl)tricyclo[5.2.1.0 2,6]decane",OCC(CC(C1)C2C3)C1C2CC3CO,C(=O)CSCC(=O)OCC(CC(C1)C2C3)C1C2CC3CO,,,,1:01,"{[][<]C(=O)CSCC(=O)[<],[>]OCC(CC(C1)C2 C3)C1C2CC3CO[>][]}",M5
502,502,no,fluid,no,Azelaic Acid,OC(=O)CCCCCCCC(=O)O,"4,8-Bis(hydroxymethyl)tricyclo[5.2.1.0 2,6]decane",OCC(CC(C1)C2C3)C1C2CC3CO,C(=O)CCCCCCCC(=O)OCC(CC(C1)C2C3)C1C2CC3CO,,,,1:01,"{[][<]C(=O)CCCCCCCC(=O)[<],[>]OCC(CC( C1)C2C3)C1C2CC3CO[>][]}",M5
503,503,yes,fluid,yes,Sebacic Acid,OC(=O)CCCCCCCCC(=O)O,"4,8-Bis(hydroxymethyl)tricyclo[5.2.1.0 2,6]decane",OCC(CC(C1)C2C3)C1C2CC3CO,C(=O)CCCCCCCCC(=O)OCC(CC(C1)C2C3)C1C2CC3CO,,,,1:01,"{[][<]C(=O)CCCCCCCCC(=O)[<],[>]OCC(CC (C1)C2C3)C1C2CC3CO[>][]}",M5
504,504,yes,glassy,no,[(Carboxymethyl)(methyl)amino]acetic acid,OC(=O)CN(C)CC(=O)O,"4,8-Bis(hydroxymethyl)tricyclo[5.2.1.0 2,6]decane",OCC(CC(C1)C2C3)C1C2CC3CO,C(=O)CN(C)CC(=O)OCC(CC(C1)C2C3)C1C2CC3CO,,,,1:01,"{[][<]C(=O)CN(C)CC(=O)[<],[>]OCC(CC(C1) C2C3)C1C2CC3CO[>][]}",M19
505,505,no,solid,yes,"2,6- Napthalenedicarboxylic acid",C1=CC2=C(C=CC(=C2)C(=O)O)C=C1C(=O)O,"4,8-Bis(hydroxymethyl)tricyclo[5.2.1.0 2,6]decane",OCC(CC(C1)C2C3)C1C2CC3CO,C(=O)c(ccc1c2)cc1ccc2C(=O)OCC(CC(C1)C2C3)C1C2CC3CO,,,,1:01,"{[][<]C(=O)c(ccc1c2)cc1ccc2C(=O)[<],[>]OC C(CC(C1)C2C3)C1C2CC3CO[>][]}",M19
506,506,no,solid,no,"2,2'-[ethylenebis(oxy)] bisacetic acid",OC(=O)COCCOCC(=O)O,"2-Methyl-1,3- propanediol",OCC(C)CO,"C(=O)COCCOCC(=O)OCC(C)CO
",,,,1:01,"{[][<]C(=O)COCCOCC(=O)[<],[>]OCC(C)CO[
>][]}",M6
507,507,no,solid,yes,isophthalic acid,OC(=O)c(ccc1)cc1C(=O)O,"2,2,4-Trimethyl- 1,3-pentanediol",OCC(C)(C)C(C(C)C)O,C(=O)c(ccc1)cc1C(=O)OCC(C)(C)C(C(C)C)O,,,,1:01,"{[][<]C(=O)c(ccc1)cc1C(=O)[<],[>]OCC(C)(C) C(C(C)C)O[>][]}",M2
508,508,yes,fluid,no,"2,2'-[ethylenebis(oxy)] bisacetic acid",OC(=O)COCCOCC(=O)O,"3-methyl-1,5- pentanediol",OCCC(C)CCO,C(=O)COCCOCC(=O)OCCC(C)CCO,13.17,19.98,1.52,1:01,"{[][<]C(=O)COCCOCC(=O)[<],[>]OCCC(C)C CO[>][]}",M6
509,509,no,solid,no,"2,2'-[ethylenebis(oxy)] bisacetic acid",OC(=O)COCCOCC(=O)O,"1,4-Cyclohexanediol",OC(CC1)CCC1O,C(=O)COCCOCC(=O)OC(CC1)CCC1O,6.32,8.57,1.36,1:01,"{[][<]C(=O)COCCOCC(=O)[<],[>]OC(CC1)C CC1O[>][]}",M6
510,510,yes,fluid,no,"2,2'-[ethylenebis(oxy)] bisacetic acid",OC(=O)COCCOCC(=O)O,"2,2-diethyl-1,3- propanediol",OCC(CC)(CC)CO,C(=O)COCCOCC(=O)OCC(CC)(CC)CO,,,,1:01,"{[][<]C(=O)COCCOCC(=O)[<],[>]OCC(CC)(C C)CO[>][]}",M6
511,511,yes,fluid,no,"2,2'-[ethylenebis(oxy)] bisacetic acid",OC(=O)COCCOCC(=O)O,"4,8-Bis(hydroxymethyl)tricyclo[5.2.1.0 2,6]decane",OCC(CC(C1)C2C3)C1C2CC3CO,C(=O)COCCOCC(=O)OCC(CC(C1)C2C3)C1C2CC3CO,7.31,10.36,1.42,1:01,"{[][<]C(=O)COCCOCC(=O)[<],[>]OCC(CC(C 1)C2C3)C1C2CC3CO[>][]}",M6
512,512,no,solid,yes,"1,4- cyclohexanedicarboxylic acid",OC(=O)C(CC1)CCC1C(=O)O,"2,3-Butanediol",OC(C)C(C)O,C(=O)C(CC1)CCC1C(=O)OC(C)C(C)O,,,,1:01,"{[][<]C(=O)C(CC1)CCC1C(=O)[<],[>]OC(C)C (C)O[>][]}",M6
513,513,no,fluid,no,Diglycolic acid,OC(=O)COCC(=O)O,"2,3-Butanediol",OC(C)C(C)O,C(=O)COC(=O)OC(C)C(C)O,,,,1:01,"{[][<]C(=O)COC(=O)[<],[>]OC(C)C(C)O[>][]}",M6
514,514,yes,fluid,yes,glutaric acid,OC(=O)CCCC(=O)O,"2-Butyl-2-ethyl- 1,3-propanediol",OCC(CC)(CCCC)CO,C(=O)CCCC(=O)OCC(CC)(CCCC)CO,,,,1:01,"{[][<]C(=O)CCCC(=O)[<],[>]OCC(CC)(CCCC
)CO[>][]}",M7
515,515,yes,fluid,yes,pimelic acid,OC(=O)CCCCCC(=O)O,"2-Butyl-2-ethyl- 1,3-propanediol",OCC(CC)(CCCC)CO,C(=O)CCCCCC(=O)OCC(CC)(CCCC)CO,5.94,7.83,1.32,1:01,"{[][<]C(=O)CCCCCC(=O)[<],[>]OCC(CC)(CC CC)CO[>][]}",M7
516,516,no,fluid,yes,Azelaic Acid,OC(=O)CCCCCCCC(=O)O,"2-Butyl-2-ethyl- 1,3-propanediol",OCC(CC)(CCCC)CO,C(=O)CCCCCCCC(=O)OCC(CC)(CCCC)CO,5.21,6.53,1.26,1:01,"{[][<]C(=O)CCCCCCCC(=O)[<],[>]OCC(CC)( CCCC)CO[>][]}",M7
517,517,no,solid,yes,isophthalic acid,OC(=O)c(ccc1)cc1C(=O)O,"2,2-Dimethyl-1,3- propanediol",OCC(C)(C)CO,C(=O)c(ccc1)cc1C(=O)OCC(C)(C)CO,,,,1:01,"{[][<]C(=O)c(ccc1)cc1C(=O)[<],[>]OCC(C)(C) CO[>][]}",M2
518,518,yes,fluid,yes,Sebacic Acid,OC(=O)CCCCCCCCC(=O)O,"2-Butyl-2-ethyl- 1,3-propanediol",OCC(CC)(CCCC)CO,C(=O)CCCCCCCCC(=O)OCC(CC)(CCCC)CO,5.7,7.75,1.36,1:01,"{[][<]C(=O)CCCCCCCCC(=O)[<],[>]OCC(CC
)(CCCC)CO[>][]}",M7
519,519,yes,fluid,no,"2,2'-[ethylenebis(oxy)] bisacetic acid",OC(=O)COCCOCC(=O)O,"2-Butyl-2-ethyl- 1,3-propanediol",OCC(CC)(CCCC)CO,C(=O)COCCOCC(=O)OCC(CC)(CCCC)CO,7.42,10.86,1.46,1:01,"{[][<]C(=O)COCCOCC(=O)[<],[>]OCC(CC)(C CCC)CO[>][]}",M7
520,520,no,solid,yes,"2,6- Napthalenedicarboxylic acid",C1=CC2=C(C=CC(=C2)C(=O)O)C=C1C(=O)O,"2-Butyl-2-ethyl- 1,3-propanediol",OCC(CC)(CCCC)CO,C(=O)c(ccc1c2)cc1ccc2C(=O)OCC(CC)(CCCC)CO,,,,1:01,"{[][<]C(=O)c(ccc1c2)cc1ccc2C(=O)[<],[>]OC C(CC)(CCCC)CO[>][]}",M19
521,521,yes,fluid,no,"2,2' - thiodiacetic acid",OC(=O)CSCC(=O)O,"2,2-Dimethyl-1,3- propanediol",OCC(C)(C)CO,C(=O)CSCC(=O)OCC(C)(C)CO,,,,1:01,"{[][<]C(=O)CSCC(=O)[<],[>]OCC(C)(C)CO[>] []}",M19
522,522,yes,fluid,no,"2,2'-[ethylenebis(oxy)] bisacetic acid",OC(=O)COCCOCC(=O)O,"2,2-Dimethyl-1,3- propanediol",OCC(C)(C)CO,C(=O)COCCOCC(=O)OCC(C)(C)CO,7.77,11.28,1.45,1:01,"{[][<]C(=O)COCCOCC(=O)[<],[>]OCC(C)(C) CO[>][]}",M19
523,523,no,solid,no,[(Carboxymethyl)(methyl)amino]acetic acid,OC(=O)CN(C)CC(=O)O,"2,2-Dimethyl-1,3- propanediol",OCC(C)(C)CO,C(=O)CN(C)CC(=O)OCC(C)(C)CO,,,,1:01,"{[][<]C(=O)CN(C)CC(=O)[<],[>]OCC(C)(C)C O[>][]}",M19
524,524,yes,glassy,no,"2,2' - thiodiacetic acid",OC(=O)CSCC(=O)O,"1,3-Propanediol",OCCCO,C(=O)CSCC(=O)OCCCO,,,,1:01,"{[][<]C(=O)CSCC(=O)[<],[>]OCCCO[>][]}",M7
525,525,yes,fluid,no,"1,4- cyclohexanedicarboxylic acid",OC(=O)C(CC1)CCC1C(=O)O,"1,3-Propanediol",OCCCO,C(=O)C(CC1)CCC1C(=O)OCCCO,,,,1:01,"{[][<]C(=O)C(CC1)CCC1C(=O)[<],[>]OCCCO [>][]}",M7
526,526,yes,fluid,yes,Sebacic Acid,OC(=O)CCCCCCCCC(=O)O,"3-methyl-1,5- pentanediol",OCCC(C)CCO,C(=O)CCCCCCCCC(=O)OCCC(C)CCO,5.16,6.68,1.3,1:01,"{[][<]C(=O)CCCCCCCCC(=O)[<],[>]OCCC(C
)CCO[>][]}",M8
527,527,no,solid,yes,isophthalic acid,OC(=O)c(ccc1)cc1C(=O)O,"1,4-cyclohexanedimethanol",OCC(CC1)CCC1CO,C(=O)c(ccc1)cc1C(=O)OCC(CC1)CCC1CO,,,,1:01,"{[][<]C(=O)c(ccc1)cc1C(=O)[<],[>]OCC(CC1) CCC1CO[>][]}",M18
528,528,yes,fluid,yes,Azelaic Acid,OC(=O)CCCCCCCC(=O)O,"2,2-diethyl-1,3- propanediol",OCC(CC)(CC)CO,C(=O)CCCCCCCC(=O)OCC(CC)(CC)CO,8.78,10.8,1.23,1:01,"{[][<]C(=O)CCCCCCCC(=O)[<],[>]OCC(CC)( CC)CO[>][]}",M9
529,529,no,solid,no,Azelaic Acid,OC(=O)CCCCCCCC(=O)O,"2,3-Butanediol",OC(C)C(C)O,C(=O)CCCCCCCC(=O)OC(C)C(C)O,,,,1:01,"{[][<]C(=O)CCCCCCCC(=O)[<],[>]OC(C)C(C
)O[>][]}",M9
530,530,no,solid,no,Sebacic Acid,OC(=O)CCCCCCCCC(=O)O,"2,3-Butanediol",OC(C)C(C)O,C(=O)CCCCCCCCC(=O)OC(C)C(C)O,,,,1:01,"{[][<]C(=O)CCCCCCCCC(=O)[<],[>]OC(C)C( C)O[>][]}",M8
531,531,no,fluid,yes,glutaric acid,OC(=O)CCCC(=O)O,"1,2-Propanediol",OCC(C)O,C(=O)CCCC(=O)OCC(C)O,,,,1:01,"{[][<]C(=O)CCCC(=O)[<],[>]OCC(C)O[>][]}",M9
532,532,yes,fluid,yes,pimelic acid,OC(=O)CCCCCC(=O)O,"1,2-Propanediol",OCC(C)O,"C(=O)CCCCCC(=O)OCC(C)O
",,,,1:01,"{[][<]C(=O)CCCCCC(=O)[<],[>]OCC(C)O[>][]
}",M9
533,533,yes,fluid,no,"2,2' - thiodiacetic acid",OC(=O)CSCC(=O)O,"1,2-Propanediol",OCC(C)O,C(=O)CSCC(=O)OCC(C)O,,,,1:01,"{[][<]C(=O)CSCC(=O)[<],[>]OCC(C)O[>][]}",M9
534,534,yes,crystalline,no,Azelaic Acid,OC(=O)CCCCCCCC(=O)O,"1,2-Propanediol",OCC(C)O,"C(=O)CCCCCCCC(=O)OCC(C)O
",,,,1:01,"{[][<]C(=O)CCCCCCCC(=O)[<],[>]OCC(C)O[
>][]}",M9
535,535,no,solid,yes,Sebacic Acid,OC(=O)CCCCCCCCC(=O)O,"1,2-Propanediol",OCC(C)O,C(=O)CCCCCCCCC(=O)OCC(C)O,,,,1:01,"{[][<]C(=O)CCCCCCCCC(=O)[<],[>]OCC(C) O[>][]}",M8
536,536,yes,crystalline,yes,Sebacic Acid,OC(=O)CCCCCCCCC(=O)O,ethylene glycol,OCCO,C(=O)CCCCCCCCC(=O)OCCO,,,,1:01,"{[][<]C(=O)CCCCCCCCC(=O)[<],[>]OCCO[>] []}",M8
537,537,no,solid,yes,"2,6- Napthalenedicarboxylic acid",C1=CC2=C(C=CC(=C2)C(=O)O)C=C1C(=O)O,ethylene glycol,OCCO,C(=O)c(ccc1c2)cc1ccc2C(=O)OCCO,,,,1:01,"{[][<]C(=O)c(ccc1c2)cc1ccc2C(=O)[<],[>]OC CO[>][]}",M19
538,538,yes,fluid,yes,glutaric acid,OC(=O)CCCC(=O)O,"2,2-Dimethyl-1,3- propanediol",OCC(C)(C)CO,C(=O)CCCC(=O)OCC(C)(C)CO,16.56,25.53,1.54,1:01,"{[][<]C(=O)CCCC(=O)[<],[>]OCC(C)(C)CO[>] []}",M10
539,539,yes,fluid,yes,pimelic acid,OC(=O)CCCCCC(=O)O,"2,2-Dimethyl-1,3- propanediol",OCC(C)(C)CO,C(=O)CCCCCC(=O)OCC(C)(C)CO,8.2,11.95,1.46,1:01,"{[][<]C(=O)CCCCCC(=O)[<],[>]OCC(C)(C)C O[>][]}",M10
540,540,yes,fluid,yes,Azelaic Acid,OC(=O)CCCCCCCC(=O)O,"2,2-Dimethyl-1,3- propanediol",OCC(C)(C)CO,C(=O)CCCCCCCC(=O)OCC(C)(C)CO,7.46,11.21,1.5,1:01,"{[][<]C(=O)CCCCCCCC(=O)[<],[>]OCC(C)(C
)CO[>][]}",M10
541,541,yes,crystalline,yes,Sebacic Acid,OC(=O)CCCCCCCCC(=O)O,"2,2-Dimethyl-1,3- propanediol",OCC(C)(C)CO,C(=O)CCCCCCCCC(=O)OCC(C)(C)CO,9.92,14.92,1.5,1:01,"{[][<]C(=O)CCCCCCCCC(=O)[<],[>]OCC(C)( C)CO[>][]}",M8
542,542,yes,crystalline,yes,Sebacic Acid,OC(=O)CCCCCCCCC(=O)O,"1,3-Propanediol",OCCCO,"C(=O)CCCCCCCCC(=O)OCCCO
",4.85,8.31,1.71,1:01,"{[][<]C(=O)CCCCCCCCC(=O)[<],[>]OCCCO[
>][]}",M8
543,543,yes,crystalline,no,"2,2'-[ethylenebis(oxy)] bisacetic acid",OC(=O)COCCOCC(=O)O,"1,3-Propanediol",OCCCO,"C(=O)COCCOCC(=O)OCCCO
",,,,1:01,"{[][<]C(=O)COCCOCC(=O)[<],[>]OCCCO[>][]
}",M10
544,544,no,solid,yes,"2,6- Napthalenedicarboxylic acid",C1=CC2=C(C=CC(=C2)C(=O)O)C=C1C(=O)O,"1,3-Propanediol",OCCCO,C(=O)c(ccc1c2)cc1ccc2C(=O)OCCCO,,,,1:01,"{[][<]C(=O)c(ccc1c2)cc1ccc2C(=O)[<],[>]OC CCO[>][]}",M19
545,545,no,solid,yes,isophthalic acid,OC(=O)c(ccc1)cc1C(=O)O,"4,8-Bis(hydroxymethyl)tricyclo[5.2.1.0 2,6]decane",OCC(CC(C1)C2C3)C1C2CC3CO,C(=O)c(ccc1)cc1C(=O)OCC(CC(C1)C2C3)C1C2CC3CO,,,,1:01,"{[][<]C(=O)c(ccc1)cc1C(=O)[<],[>]OCC(CC(C 1)C2C3)C1C2CC3CO[>][]}",M2
546,546,yes,crystalline,no,glutaric acid,OC(=O)CCCC(=O)O,"4,4_- Isopropylidenedicyclohexanol, mixture of isomers",OC(CC1)CCC1C(C)(C)C(CC2)CCC2O,C(=O)CCCC(=O)OC(CC1)CCC1C(C)(C)C(CC2)CCC2O,,,,1:01,"{[][<]C(=O)CCCC(=O)[<],[>]OC(CC1)CCC1C (C)(C)C(CC2)CCC2O[>][]}",M10
547,547,yes,crystalline,no,"1,4- cyclohexanedicarboxylic acid",OC(=O)C(CC1)CCC1C(=O)O,"1,2-Propanediol",OCC(C)O,C(=O)C(CC1)CCC1C(=O)OCC(C)O,0.92,1.66,1.81,1:01,"{[][<]C(=O)C(CC1)CCC1C(=O)[<],[>]OCC(C) O[>][]}",M11
548,548,no,solid,yes,"2,6- Napthalenedicarboxylic acid",C1=CC2=C(C=CC(=C2)C(=O)O)C=C1C(=O)O,"1,2-Propanediol",OCC(C)O,C(=O)c(ccc1c2)cc1ccc2C(=O)OCC(C)O,,,,1:01,"{[][<]C(=O)c(ccc1c2)cc1ccc2C(=O)[<],[>]OC C(C)O[>][]}",M11
549,549,yes,glassy,no,"2,2'-[ethylenebis(oxy)] bisacetic acid",OC(=O)COCCOCC(=O)O,"4,4_- Isopropylidenedicyclohexanol, mixture of isomers",OC(CC1)CCC1C(C)(C)C(CC2)CCC2O,C(=O)COCCOCC(=O)OC(CC1)CCC1C(C)(C)C(CC2)CCC2O,1.4,3.09,2.21,1:01,"{[][<]C(=O)COCCOCC(=O)[<],[>]OC(CC1)C CC1C(C)(C)C(CC2)CCC2O[>][]}",M11
550,550,no,solid,yes,"2,6- Napthalenedicarboxylic acid",C1=CC2=C(C=CC(=C2)C(=O)O)C=C1C(=O)O,"4,4_- Isopropylidenedicyclohexanol, mixture of isomers",OC(CC1)CCC1C(C)(C)C(CC2)CCC2O,C(=O)c(ccc1c2)cc1ccc2C(=O)OC(CC1)CCC1C(C)(C)C(CC2)CCC2O,,,,1:01,"{[][<]C(=O)c(ccc1c2)cc1ccc2C(=O)[<],[>]OC(
CC1)CCC1C(C)(C)C(CC2)CCC2O[>][]}",M11
551,551,yes,fluid,yes,glutaric acid,OC(=O)CCCC(=O)O,"2,2,4-Trimethyl- 1,3-pentanediol",OCC(C)(C)C(C(C)C)O,C(=O)CCCC(=O)OCC(C)(C)C(C(C)C)O,,,,1:01,"{[][<]C(=O)CCCC(=O)[<],[>]OCC(C)(C)C(C(C
)C)O[>][]}",M11
552,552,yes,fluid,no,"2,2' - thiodiacetic acid",OC(=O)CSCC(=O)O,"2,2,4-Trimethyl- 1,3-pentanediol",OCC(C)(C)C(C(C)C)O,C(=O)CSCC(=O)OCC(C)(C)C(C(C)C)O,,,,1:01,"{[][<]C(=O)CSCC(=O)[<],[>]OCC(C)(C)C(C(C
)C)O[>][]}",M11
553,553,yes,fluid,no,"2,2'-[ethylenebis(oxy)] bisacetic acid",OC(=O)COCCOCC(=O)O,"2,2,4-Trimethyl- 1,3-pentanediol",OCC(C)(C)C(C(C)C)O,C(=O)COCCOCC(=O)OCC(C)(C)C(C(C)C)O,,,,1:01,"{[][<]C(=O)COCCOCC(=O)[<],[>]OCC(C)(C) C(C(C)C)O[>][]}",M11
554,554,yes,crystalline,yes,e- caprolactone,O1CCCCCC1(=O),,,OCCCCCC(=O),8.02,13.56,1.69,NA,{[][<]OCCCCCC(=O)[>][]},M33
555,555,yes,fluid,yes,undecanoic d- lactone,O1C(CCCCCC)CCCC1(=O),e-decalactone,O1C(CCCC)CCCCC1(=O),OC(CCCCCC)CCCC(=O)OC(CCCCCC)CCCC(=O)OC(CCCC)CCCCC(=O),,,,NR,"{[][<]OC(CCCCCC)CCCC(=O)[>],
[<]OC(CCCCCC)CCCC(=O)[>],[<]OC(CCCC
)CCCCC(=O)[>][]}",M36
556,556,yes,fluid,yes,d-nonalactone,O1C(CCCC)CCCC1(=O),e-decalactone,O1C(CCCC)CCCCC1(=O),OC(CCCC)CCCC(=O)OC(CCCC)CCCC(=O)OC(CCCC)CCCCC(=O),,,,NR,"{[][<]OC(CCCC)CCCC(=O)[>],
[<]OC(CCCC)CCCC(=O)[>],[<]OC(CCCC)C CCCC(=O)[>][]}",M36
557,557,no,solid,yes,pentadecanolide,O1CCCCCCCCCCCCCCC1(=O),e-decalactone,O1C(CCCC)CCCCC1(=O),OCCCCCCCCCCCCCCC(=O)OCCCCCCCCCCCCCCC(=O)OC(CCCC)CCCCC(=O),,,,1.8:1,"{[][<]OCCCCCCCCCCCCCCC(=O)[>], [<]OCCCCCCCCCCCCCCC(=O)[>],[<]OC(C CCC)CCCCC(=O)[>][]}",M36
558,558,yes,fluid,yes,b- butyrolactone,O1C(C)CC1(=O),e-decalactone,O1C(CCCC)CCCCC1(=O),OC(C)CC(=O)OC(C)CC(=O)OC(CCCC)CCCCC(=O),14.91,26.11,1.75,1.1:1,"{[][<]OC(C)CC(=O)[>],
[<]OC(C)CC(=O)[>],[<]OC(CCCC)CCCCC(= O)[>][]}",M36
559,559,yes,fluid,yes,5- dodecanolide,O1C(CCCCCCC)CCCC1(=O),e-decalactone,O1C(CCCC)CCCCC1(=O),OC(CCCCCCC)CCCC(=O)OC(CCCCCCC)CCCC(=O)OC(CCCC)CCCCC(=O),,,,NR,"{[][<]OC(CCCCCCC)CCCC(=O)[>],
[<]OC(CCCCCCC)CCCC(=O)[>],[<]OC(CCC C)CCCCC(=O)[>][]}",M36
560,560,no,solid,yes,16-hexadecanolide,O1CCCCCCCCCCCCCCCC1(=O),e-decalactone,O1C(CCCC)CCCCC1(=O),OCCCCCCCCCCCCCCCC(=O)OCCCCCCCCCCCCCCCC(=O)OC(CCCC)CCCCC(=O),,,,2.7:1,"{[][<]OCCCCCCCCCCCCCCCC(=O)[>], [<]OCCCCCCCCCCCCCCCC(=O)[>],[<]OC( CCCC)CCCCC(=O)[>][]}",M36
561,561,yes,fluid,yes,e-decalactone,O1C(CCCC)CCCCC1(=O),e-caprolactone,O1CCCCCC1(=O),OC(CCCC)CCCCC(=O)OC(CCCC)CCCCC(=O)OCCCCCC(=O),,,,2:01,"{[][<]OC(CCCC)CCCCC(=O)[>],
[<]OC(CCCC)CCCCC(=O)[>],[<]OCCCCCC(
=O)[>][]}",M36
562,562,yes,fluid,yes,e-decalactone,O1C(CCCC)CCCCC1(=O),delta- valerolactone,O1CCCCC1(=O),OC(CCCC)CCCCC(=O)OC(CCCC)CCCCC(=O)OCCCCC(=O),,,,2.4:1,"{[][<]OC(CCCC)CCCCC(=O)[>],
[<]OC(CCCC)CCCCC(=O)[>],[<]OCCCCC(= O)[>][]}",M36
563,563,no,solid,yes,glycolide,O1CC(=O)OCC1(=O),e-caprolactone,O1CCCCCC1(=O),"OCC(=O)OCC(=O)OCC(=O)OCC(=O)OCCCCCC(=O)
",,,,2:01,"{[][<]OCC(=O)OCC(=O)[>],
[<]OCC(=O)OCC(=O)[>],[<]OCCCCCC(=O)[
>][]}",M34
564,564,yes,fluid,yes,e- caprolactone,O1CCCCCC1(=O),e-decalactone,O1C(CCCC)CCCCC1(=O),OCCCCCC(=O)OCCCCCC(=O)OC(CCCC)CCCCC(=O),,,,1.9:1,"{[][<]OCCCCCC(=O)[>],
[<]OCCCCCC(=O)[>],[<]OC(CCCC)CCCCC(
=O)[>][]}",M36
565,565,yes,fluid,yes,delta- valerolactone,O1CCCCC1(=O),e-decalactone,O1C(CCCC)CCCCC1(=O),OCCCCC(=O)OCCCCC(=O)OC(CCCC)CCCCC(=O),86.27,138,1.6,1.75:1,"{[][<]OCCCCC(=O)[>],
[<]OCCCCC(=O)[>],[<]OC(CCCC)CCCCC(= O)[>][]}",M36
566,566,yes,crystalline,yes,e- caprolactone,O1CCCCCC1(=O),massoia lactone,O1C(CCCCC)CC=CC1(O),OCCCCCC(=O)OCCCCCC(=O)OC(CCCCC)CC=CC(O),,,,1:01,"{[][<]OCCCCCC(=O)[>],
[<]OCCCCCC(=O)[>],[<]OC(CCCCC)CC=CC (O)[>][]}",M36
567,567,yes,crystalline,yes,e- caprolactone,O1CCCCCC1(=O),pentadecanolide,O1CCCCCCCCCCCCCCC1(=O),OCCCCCC(=O)OCCCCCC(=O)OCCCCCCCCCCCCCCC(=O),,,,6.6:1,"{[][<]OCCCCCC(=O)[>], [<]OCCCCCC(=O)[>],[<]OCCCCCCCCCCCCCCC(=O)[>][]}",M36
568,568,yes,crystalline,yes,e- caprolactone,O1CCCCCC1(=O),b-butyrolactone,O1C(C)CC1(=O),OCCCCCC(=O)OCCCCCC(=O)OC(C)CC(=O),,,,4.1:1,"{[][<]OCCCCCC(=O)[>], [<]OCCCCCC(=O)[>],[<]OC(C)CC(=O)[>][]}",M36
569,569,no,solid,no,e- caprolactone,O1CCCCCC1(=O),glycolide,O1CC(=O)OCC1(=O),"OCCCCCC(=O)OCCCCCC(=O)OCC(=O)OCC(=O)
",,,,1:01,"{[][<]OCCCCCC(=O)[>],
[<]OCCCCCC(=O)[>],[<]OCC(=O)OCC(=O)[
>][]}",M34
570,570,yes,crystalline,yes,pentadecanolide,O1CCCCCCCCCCCCCCC1(=O),e-caprolactone,O1CCCCCC1(=O),OCCCCCCCCCCCCCCC(=O)OCCCCCCCCCCCCCCC(=O)OCCCCCC(=O),,,,01:01.1,"{[][<]OCCCCCCCCCCCCCCC(=O)[>], [<]OCCCCCCCCCCCCCCC(=O)[>],[<]OCC CCCC(=O)[>][]}",M36
571,571,yes,fluid,no,b- butyrolactone,O1C(C)CC1(=O),e-caprolactone,O1CCCCCC1(=O),OC(C)CC(=O)OC(C)CC(=O)OCCCCCC(=O),,,,01:00.9,"{[][<]OC(C)CC(=O)[>], [<]OC(C)CC(=O)[>],[<]OCCCCCC(=O)[>][]}",M36
